Repository: 1carloso1/FUVIA-Agent

File: data_clean/ACI_318-19_selected/page_136.txt
[DOCUMENT: ACI_318-19_selected]
[PAGE: 136/196]
[LAYOUT: CODE/COMMENTARY]
============================================================
[CODE] 352 ACI 318-19: BUILDING CODE REQUIREMENTS FOR STRUCTURAL CONCRETE


[CODE] reinforcement shall be provided over a length f,, as defined in 18.7.5.1, from each joint face. (d) Joints shall satisfy Chapter 15.
[CODE] 18.14.3.3 Where the induced moments or shears exceed
oM,, or OV, of the frame member, or if induced moments or shears are not calculated, (a) through (d) shall be satisfied:
[CODE] (a) Materials, mechanical splices, and welded splices shall satisfy the requirements for special moment frames in 18.2.5 through 18.2.8. (b) Beams shall satisfy 18.14.3.2(a) and 18.6.5. (c) Columns shall satisfy 18.7.4, 18.7.5, and 18.7.6. (d) Joints shall satisfy 18.4.4.1.
[CODE] 18.14.4 Precast beams and columns

[COMMENTARY] R18.14.4 Precast beams and columns
[COMMENTARY] R18.14.4.1 Damage to some buildings with precast concrete gravity systems during the 1994 Northridge earth-
quake was attributed to several factors addressed in this section. Columns should contain ties over their entire height,
frame members not proportioned to resist earthquake forces
should be tied together, and longer bearing lengths should
be used to maintain integrity of the gravity system during
ground motion. The 2 in. increase in bearing length is based
on an assumed 4 percent story drift ratio and 50 in. beam depth, and is considered to be conservative for the ground
motions expected for structures assigned to SDC D, E, or F. In addition to this provision, precast frame members assumed not to contribute to lateral resistance should also satisfy the requirements for cast-in-place construction addressed in 18.14.3, as applicable.

[CODE] 18.14.4.1 Precast concrete frame members assumed not to contribute to lateral resistance, including their connections, shall satisfy (a) through (d):
[CODE] (a) Requirements of 18.14.3 (b) Ties specified in 18.14.3.2(b) over the entire column height, including the depth of the beams (c) Structural integrity reinforcement, in accordance with 4.10 (d) Bearing length at the support of a beam shall be at least
2 in. longer than determined from 16.2.6
[CODE] 18.14.5 Slab-column connections

[COMMENTARY] R18.14.5 S/ab-column connections
[COMMENTARY] R18.14.5.1 Provisions for shear reinforcement at slab-
column connections are intended to reduce the likelihood
of slab punching shear failure if the design story drift ratio exceeds the value specified. No calculation of induced moments is required, based on research (Megally and Ghali 2002; Moehle 1996; Kang and
Wallace 2006; Kang et al. 2007) that identifies the likeli-
hood of punching shear failure considering the story drift ratio and shear stress v,, due to gravity loads and the vertical
component of earthquake loads, without moment transfer,
about the slab critical section. Figure R18.14.5.1 illustrates the requirement for nonprestressed and unbonded post- tensioned slab-column connections. The requirement can be satisfied by adding slab shear reinforcement, increasing slab thickness, changing the design to reduce the design story drift ratio, or a combination of these. If column capitals, drop panels, shear caps, or other
changes in slab thickness are used, the requirements of 18.14.5 are evaluated at all potential critical sections, as required by 22.6.5.1.

[CODE] 18.14.5.1 For slab-column connections of two-way slabs without beams, slab shear reinforcement satisfying the requirements of 18.14.5.3 and either 8.7.6 or 8.7.7 shall be
provided at any slab critical section defined in 22.6.4.1 for the following conditions:
[CODE] (a) Nonprestressed slabs where A,/h,, > 0.035 — (1/20) (Vur/v.)
(b) Unbonded post-tensioned slabs with f,. in each direc- tion meeting the requirements of 8.6.2.1, where A,/h,,. >
0.040 — (1/20)(¥,,/ov-,)
[CODE] The load combinations to be evaluated for v,, shall only include those with E. The value of (A,/h,,) shall be taken as the greater of the values of the adjacent stories above and below the slab-column connection, v, shall be calculated in accor-
dance with 22.6.5; and, for unbonded post-tensioned slabs, the value of V, shall be taken as zero when calculating ¥,.
[CODE] aci=
I
[CODE] American Concrete Institute — Copyrighted © Material — www.concrete.org

File: data_clean/ACI_318-19_selected/page_137.txt
[DOCUMENT: ACI_318-19_selected]
[PAGE: 137/196]
[LAYOUT: CODE/COMMENTARY]
============================================================
[COMMENTARY] PART 5: EARTHQUAKE RESISTANCE
[COMMENTARY] 353


[COMMENTARY] Post-tensioned slab-column connections with f,. in each direction not meeting the requirements of 8.6.2.1 can be designed as nonprestressed slab-column connections in
accordance with 8.2.3.
[COMMENTARY] _ Seismic
[COMMENTARY] é Nonprestressed -=--- Post-tensioned
a oT | |
Ss 0.03 oo Shear reinforcement
g” “Ss, | required = 0.02 —
xe) “sed = 5011 Shear reinforcement mer
aa not required S |
D> 0.00
g 0.0 O01 O02 03 04 O05 06 07
[COMMENTARY] Viv/PL Ve
[COMMENTARY] Fig. R18.14.5.1—Illustration ofthe criteria of 18.14.5.1.

[CODE] 18.14.5.2 The shear reinforcement requirements of 18.14.5.1 need not be satisfied if (a) or (b) is met:
[CODE] (a) A/hs, < 0.005 for nonprestressed slabs (b) A,/h,, < 0.01 for unbonded post-tensioned slabs with Joe in each direction meeting the requirements of 8.6.2.1
[CODE] 18.14.5.3 Required slab shear reinforcement shall provide
v, > 3.5] f/ at the slab critical section and shall extend at least four times the slab thickness from the face of the support adjacent to the slab critical section.
[CODE] 18.14.6 Wall piers

[COMMENTARY] R18.14.6 Wall piers

[CODE] 18.14.6.1 Wall piers not designated as part of the seismic- force-resisting system shall satisfy the requirements of 18.10.8. Where the general building code includes provi- sions to account for overstrength of the seismic-force- resisting system, it shall be permitted to calculate the design shear force as Q, times the shear induced under design displacements, 6,,.

[COMMENTARY] R18.14.6.1 Section 18.10.8 requires that the design shear force be determined according to 18.7.6.1, which in some cases may result in unrealistically large forces. As an alterna- tive, the design shear force can be determined as the product
of an overstrength factor and the shear induced when the wall pier is displaced by 6,. The overstrength factor Q, included in FEMA P749, ASCE/SEI 7, and the 2018 IBC can be used for this purpose.
[COMMENTARY] American Concrete Institute - Copyrighted © Material -— www.concrete.org

File: data_clean/ACI_318-19_selected/page_138.txt
[DOCUMENT: ACI_318-19_selected]
[PAGE: 138/196]
[LAYOUT: CODE/COMMENTARY]
============================================================
[COMMENTARY] PART 6: MATERIALS & DURABILITY 355

CHAPTER 19—CONCRETE: DESIGN AND DURABILITY REQUIREMENTS


[CODE] 19.1—Scope 19.1.1 This chapter shall apply to concrete, including:
[CODE] (a) Properties to be used for design (b) Durability requirements

[COMMENTARY] @ Concrete

[CODE] 19.1.2 This chapter shall apply to durability requirements for grout used for bonded tendons in accordance with 19.4.
[CODE] 19.2—Concrete design properties 19.2.1 Specified compressive strength

[COMMENTARY] R19.2—Concrete design properties R19.2.1 Specified compressive strength
[TABLE: Normative table]
[TABLE_CONTEXT: This table specifies: compressive strength f'c requirements.]
[COMMENTARY] Requirements for concrete mixtures are based on the philos-
ophy that concrete should provide both adequate strength and durability. The Code defines a minimum value off,' for struc- tural concrete. There is no limit on the maximum value off,' except as required by specific Code provisions. Concrete mixtures proportioned in accordance with 26.4.3
should achieve an average compressive strength that exceeds the value off." used in the structural design calculations. The
amount by which the average strength of concrete exceeds f,' is based on statistical concepts. When concrete is designed to achieve a strength level greater than f,’, it ensures that the concrete strength tests will have a high probability of
meeting the strength acceptance criteria in 26.12.3. The durability requirements prescribed in Table 19.3.2.1 are to
be satisfied in addition to meeting the minimum f," of 19.2.1.
Under some circumstances, durability requirements may dictate a higher f,’ than that required for structural purposes. Available test data do not include lower strength concrete
with Grade 100 reinforcement in special structural walls (refer to R18.2.6). For design of special moment frames and special struc- tural walls used to resist earthquake forces, the Code limits the maximum /f,' of lightweight concrete to 5000 psi. This limit is imposed primarily because of a paucity of experi-
mental and field data on the behavior of members made with lightweight concrete subjected to displacement reversals in the nonlinear range. Minimum concrete strengths are increased for special seismic systems with f, > 80,000 psi to enhance bar
anchorage and reduce the neutral axis depth for improved performance. The Code also limits f,’ for design of anchors to concrete.
The requirements are in 17.3.1.

[CODE] 19.2.1.1 The value of f,' shall be in accordance with (a) through (d):
[CODE] (a) Limits for f,! in Table 19.2.1.1. Limits apply to both
normalweight and lightweight concrete. (b) Durability requirements in Table 19.3.2.1 (c) Structural strength requirements (d) f.' for lightweight concrete in special moment frames
and special structural walls, and their foundations, shall not exceed 5000 psi, unless demonstrated by experimental
evidence that members made with lightweight concrete provide strength and toughness equal to or exceeding those of comparable members made with normalweight concrete of the same strength.
[CODE] Minimum
Application So’, psi General 2500
[CODE] Foundations for structures assigned to SDC A, B, or C 2500 Foundations for Residential and Utility use and occupancy classification with stud bearing wall construction two 2500 stories or less assigned to SDC D, E, or F Foundations for structures assigned to SDC D, E, or F other than Residential and Utility use and occupancy . . . . . 3000
classification with stud bearing wall construction two
[CODE] stories or less Special moment frames 3000
[CODE] Special structural walls with Grade 60 or 80 reinforcement Special structural walls with Grade 100 reinforcement 5000
[CODE] Precast-nonprestressed driven piles 4000
[CODE] Drilled shafts Precast-prestressed driven piles 5000
[CODE] 19.2.1.2 The specified compressive strength shall be used for proportioning of concrete mixtures in 26.4.3 and for testing and acceptance of concrete in 26.12.3.
[CODE] 19.2.1.3 Unless otherwise specified, f,’ shall be based on
28-day tests. If other than 28 days, test age for f,' shall be indicated in the construction documents.

[COMMENTARY] R19.2.2 Modulus of elasticity

[CODE] 19.2.2 Modulus of elasticity

[COMMENTARY] American Concrete Institute - Copyrighted © Material — www.concrete.org

File: data_clean/ACI_318-19_selected/page_139.txt
[DOCUMENT: ACI_318-19_selected]
[PAGE: 139/196]
[LAYOUT: CODE/COMMENTARY]
============================================================
[CODE] ACI 318-19: BUILDING CODE REQUIREMENTS FOR STRUCTURAL CONCRETE


[CODE] 19.2.2.1 It shall be permitted to calculate E, in accordance with (a) or (b):

[COMMENTARY] R19.2.2.1 Equations in 19.2.2.1 provide an estimate of E, for general design use. Studies leading to the expression for E.. of concrete are summarized in Pauw (1960), where E, is defined as the slope of the line drawn from a stress of zero to
45 percent of the compressive strength using the stress-strain curve of the concrete. This definition is slightly different
than the definition in ASTM C469. ASTM C469 defines E, using 40 percent of the compressive strength. The modulus of elasticity is sensitive to a number of vari- ables including aggregate type, concrete constituents, mixture proportions, bond between paste and aggregate, and the age of the concrete. This sensitivity, coupled with the inherent vari- ability in the properties of the constituent materials and quality control exercised during construction, can result in differences
between measured and calculated values for deflection, drift, periods of vibration, and other quantities that depend on E,. Refer to ACI 435R for more information on the use of E,, especially when used in deflection calculations. Modulus of elasticity determined by calculation using the
Code equations has been shown to be appropriate for most applications based on many years of use. For some applica- tions, however, these equations may not provide sufficiently accurate estimates of actual values. Larger differences between
measured and calculated values of E, have been observed for high-strength concrete (f,'/> 8000 psi), lightweight concrete,
and for mixtures with low coarse aggregate volume, as can occur with self-consolidating concrete. Refer to ACI 363R,
ACI 213R, and ACI 237R for more information.

[CODE] (a) For values of w, between 90 and 160 lb/ft?
[CODE] E, = w!°33 [f/ (in psi) (19.2.2. 1.a)
[CODE] (b) For normalweight concrete
[CODE] E,=57,000,ff’ (in psi) (19.2.2. 1.b)
[CODE] 19,2.2.2 It shall be permitted to specify E, based upon testing of concrete mixtures to be used in the Work in accor-
dance with (a) through (c):

[COMMENTARY] R19.2.2.2 For any project, FE, used for design may be speci- fied and verified by testing. Design conditions that are sensi- tive to the value of FE, may warrant testing. Examples include applications where deflections are critical, tall buildings or similar structures for which axial deformation or lateral stiffness impact performance, and where estimation of E, is important to acceptable vibration or seismic performance. In cases where an unintended change of stiffness may have
an adverse effect on the design, such as for some seismic applications, the licensed design professional may choose to specify a range of acceptable values of E, at a specified test age. If a range of values of Eis specified, details of a testing
program and acceptance criteria should be provided in the construction documents. The licensed design professional may choose to specify laboratory testing of E, at multiple ages. It should be recognized that the development of FE, over time cannot be controlled with precision.

[CODE] (a) Specified FE, shall be used for proportioning concrete mixtures in accordance with 26.4.3. (b) Testing to verify that the specified E. has been achieved shall be conducted, and results shall be provided with the mixture submittal. (c) Test age of measurement of EF, shall be 28 days or as indicated in the construction documents.
[CODE] 19.2.3 Modulus of rupture
[CODE] 19.2.3.1 Modulus of rupture, f,, for concrete shall be calculated by:
[CODE] f= 75dq f!
[CODE] (19.2.3.1)
[CODE] where the value of 4 is in accordance with 19.2.4. aci®
A
[CODE] American Concrete Institute - Copyrighted © Material — www.concrete.org

File: data_clean/ACI_318-19_selected/page_140.txt
[DOCUMENT: ACI_318-19_selected]
[PAGE: 140/196]
[LAYOUT: CODE/COMMENTARY]
============================================================
[COMMENTARY] PART 6: MATERIALS & DURABILITY 357



[CODE] 19.2.4 Lightweight concrete

[COMMENTARY] R19.2.4 Lightweight concrete

[CODE] 19.2.4.1 Except as required in Table 25.4.2.5, the value of 4 shall be determined using Table 19.2.4.1(a) based on the equilibrium density, w., of the concrete mixture used in design, or Table 19.2.4.1(b) based on the composition of the aggregate in the concrete mixture assumed in the design.

[COMMENTARY] The modification factor 11s used to account for the reduced mechanical properties of lightweight concrete compared with
normalweight concrete of the same compressive strength.
For design using lightweight concrete, shear strength, fric-
[COMMENTARY] 2 Concrete
[COMMENTARY] tion properties, splitting resistance, bond between concrete
and reinforcement, and development length requirements are not taken as equivalent to normalweight concrete of the
same compressive strength. The methodology for determining % was changed in the
2019 Code to include a new method that is based on the equilibrium density of the lightweight concrete. The new
method allows the designer to select a value for 4 based on the equilibrium density of the lightweight concrete that is used in design. Laboratory testing on the specific mixture to be used in the structure can be accomplished if the designer desires to determine a more accurate value of 4 (Ivey and Buth 1967;
Hanson 1961). Table 19.2.4. 11s based on data from tests (Gray- beal 2014; Greene and Graybeal 2013, 2015) of concrete made with many types of structural lightweight aggregate and having a wide range of mixture proportions that resulted in equilibrium densities over a range of 90 to 135 lb/ft’. The second method for determining 4, which is retained from the previous code, is based on the composition of aggregates. In
most cases, local concrete and aggregate suppliers have standard lightweight concrete mixtures and can provide the volumetric fractions to determine the value of 4. In the absence of such data, it is permissible to use the lower-bound value of 4 for the type of lightweight concrete specified. This method is based on the assumption that, for equivalent compressive strength levels, the tensile strength of lightweight concrete is a fixed fraction of the tensile strength of normalweight concrete (Ivey and Buth 1967).
The multipliers used for 1 are based on data from tests on concrete
made with many types of structural lightweight aggregate. A previously included method to calculate 4 based on split- ting tensile strength and the corresponding value of measured compressive strength was removed from the Code in 2019. In editions of the Code prior to 2019, the upper limit on the
equilibrium density for lightweight concrete was 115 lb/ft’.
With the lower limit for normalweight concrete established at 135 Ib/ft’, a 20 lb/ft® range remained that was undefined. In practice, to achieve an equilibrium density in the range
of 115 to 135 lb/ft*, the use of some amount of lightweight aggregate is required. The 2019 Code removes this unde- fined range by defining lightweight concrete as having an
equilibrium density from 90 to 135 lb/ft’.

[CODE] Table 19.2.4.1(a)—Values of 2 for lightweight
concrete based on equilibrium density we, lb/ft h
[CODE] < 100 0.75 (a) 100 <w, < 135 0.0075w,. < 1.0 (b) > 135 1.0 (c)
[CODE] Table 19.2.4.1(b)—Values of 1 for lightweight
concrete based on composition of aggregates Concrete Composition of aggregates K . . Fine: ASTM C330
All-lightweight Coarse: ASTM C330 0.79
[CODE] Fine: Combination of ASTM
[CODE] Lightweight, fine
[1]
blend 0.75 to 0.85
[CODE] C330 and C33 Coarse: ASTM C330
[CODE] . . Fine: ASTM C33
Sand-lightweight Coarse: ASTM C330 0.85
[CODE] Fine: ASTM C33
[CODE] Sand-lightweight,
[2]
coarse blend 0.85 to 1
[CODE] Coarse: Combination of ASTM C330 and C33
[CODE] (IL inear interpolation from 0.75 to 0.85 is permitted based on the absolute volume of normalweight fine aggregate as a fraction of the total absolute volume of fine aggregate. PlLinear interpolation from 0.85 to 1 is permitted based on the absolute volume of normalweight coarse aggregate as a fraction of the total absolute volume of aggregate.
[CODE] 19.2.4.2 It shall be permitted to take 4 as 0.75 for light-
weight concrete.
[CODE] 19.2.4.3 The value of 4 shall be taken as 1.0 for normal- weight concrete.
[CODE] 19.3—Concrete durability requirements

[COMMENTARY] R19.3—Concrete durability requirements The Code addresses concrete durability on the basis of
exposure categories and exposure classes as defined in Table 19.3.1.1. The licensed design professional assigns members in the structure to the appropriate exposure category and class. The assigned exposure classes, which are based on the severity of exposure, are used to establish the appropriate
[COMMENTARY] aci*
—
[COMMENTARY] American Concrete Institute - Copyrighted © Material — www.concrete.org

File: data_clean/ACI_318-19_selected/page_141.txt
[DOCUMENT: ACI_318-19_selected]
[PAGE: 141/196]
[LAYOUT: CODE/COMMENTARY]
============================================================
[CODE] 358 ACI 318-19: BUILDING CODE REQUIREMENTS FOR STRUCTURAL CONCRETE

[COMMENTARY] concrete properties from Table 19.3.2.1 to include in the construction documents. The Code does not include provisions for especially severe exposures, such as acids or high temperatures.

[CODE] 19.3.1 Exposure categories and classes

[COMMENTARY] R19.3.1 Exposure categories and classes

[CODE] 19.3.1.1 The licensed design professional shall assign exposure classes in accordance with the severity of the anticipated expo- sure of members for each exposure category in Table 19.3.1.1.

[COMMENTARY] The Code addresses four exposure categories that affect the requirements for concrete to ensure adequate durability: Exposure Category F applies to concrete exposed to moisture and cycles of freezing and thawing, with or without deicing chemicals. Exposure Category S applies to concrete in contact with soil or water containing deleterious amounts of water- soluble sulfate ions. Exposure Category W applies to concrete in contact with water. Exposure Category C applies to nonprestressed and prestressed concrete exposed to conditions that require addi- tional protection against corrosion of reinforcement. Severity of exposure within each category is defined
by classes with increasing numerical values representing increasingly severe exposure conditions. A classification of 0 is assigned if the exposure severity has negligible effect (is benign) or the exposure category does not apply to the member. The following discussion provides assistance for selecting the appropriate exposure class for each of the exposure cate- gories. Members are required to be assigned to four exposure classes, one for each exposure category, and are also required to meet the most restrictive requirements of all of these expo- sures. For example, the slabs of a parking garage in a cold climate might be assigned to Exposure Classes F3, SO, W2,
and C2, and a potable water tank inside a heated building
might be assigned to Exposure Classes FO, SO, W2, and C1. Exposure Category F: Whether concrete is damaged by cycles of freezing and thawing depends on the amount of water in the pores of the concrete at the time of freezing
(Powers 1975). The amount of water present may be described in terms of the degree of saturation of the concrete. If the degree of saturation is high enough, there will be sufficient water in the concrete pores to produce internal tensile stresses large enough to cause cracking when the
water freezes and expands. The entire member need not be saturated to be susceptible to damage. For example, if the top 3/8 in. of a slab or outer 1/4 in. of a wall is saturated, those portions are vulnerable to damage from freezing and thawing, regardless of how dry the interior may be. For any portion of a member to be resistant to freezing
and thawing, that portion of the concrete needs to have sufficient entrained air and adequate strength. Adequate strength is obtained by requiring a low w/em, which also reduces the pore volume and increases resistance to water penetration. Entrained air makes it more difficult for the

[CODE] Table 19.3.1.1—Exposure categories and classes Category Class
Condition
[CODE] Concrete not exposed to freezing-and-
FO thawing cycles Concrete exposed to freezing-and-thawing
[CODE] cycles with limited exposure to water
Freezing and thawing (F) 2 Concrete exposed to freezing-and-thawing
[CODE] cycles with frequent exposure to water Concrete exposed to freezing-and-thawing
[CODE] F3 cycles with frequent exposure to water and
[CODE] exposure to deicing chemicals Water-soluble sulfate Dissolved sulfate (SO,7) in soil, (SO,7) in water,
percent by mass!!! ppm”!
[CODE] SO SO.7 < 0.10 SO? < 150
[CODE] Sulfate (S) _
< <
st | 0.10<S02-<020 | P2SS08 < 1500
[CODE] or seawater
[CODE] S2 0.20 < SO, < 2.00 | 1500 < SO,4? < 10,000 83 SO,7° > 2.00 SO,7 >10,000 Wo Concrete dry in service
[CODE] In contact al Concrete in contact with water where low with water permeability is not required (W) Ww? Concrete in contact with water where low
[CODE] permeability is required
[CODE] CO Concrete dry or protected from moisture
[CODE] Corrosion Cl Concrete exposed to moisture but not to an protection of external source of chlorides reinforcement Concrete exposed to moisture and an (C) C2 external source of chlorides from deicing
[CODE] chemicals, salt, brackish water, seawater, or spray from these sources
[CODE] (Percent sulfate by mass in soil shall be determined by ASTM C1580. ?lConcentration of dissolved sulfates in water, in ppm, shall be determined by ASTM
D516 or ASTM D4130.
[CODE] American Concrete Institute —- Copyrighted © Material — www.concrete.org

File: data_clean/ACI_318-19_selected/page_142.txt
[DOCUMENT: ACI_318-19_selected]
[PAGE: 142/196]
[LAYOUT: CODE/COMMENTARY]
============================================================
[COMMENTARY] PART 6: MATERIALS & DURABILITY 359


[COMMENTARY] concrete to become saturated and allows for expansion of the water when it freezes. Exposure class varies with degree of exposure to water, as this will influence the likelihood that any portion of the concrete will be saturated when exposed to cyclic freezing
and thawing. Conditions that increase the potential for satu-
[COMMENTARY] oo Concrete
[TABLE: Normative table]
[TABLE_CONTEXT: This table specifies: exposure class requirements for concrete durability; freezing and thawing exposure classes; air content requirements; aggregate physical property limits.]
[COMMENTARY] ration include longer-duration or more-frequent contact
with water without intervening drainage or drying periods.
The likelihood that concrete in a member will be saturated
depends on project location, member location and orienta- tion in the structure, and climate. Records of performance of similar members in existing structures in the same general location can also provide guidance in assigning exposure classes. Exposure Category F is subdivided into four exposure classes: (a) Exposure Class FO is assigned to concrete that will not
be exposed to cycles of freezing and thawing. (b) Exposure Class F1 is assigned to concrete that will be
exposed to cycles of freezing and thawing and that will
have limited exposure to water. Limited exposure to water implies some contact with water and water absorption;
however, it is not anticipated that the concrete will absorb sufficient water to become saturated. The licensed design professional should review the exposure conditions care- fully to support the decision that the concrete is not antici- pated to become saturated before freezing. Even though concrete in this exposure class is not expected to become saturated, a minimum entrained air content of 3.5 to 6 percent is required to reduce the potential for damage in case portions of the concrete member become saturated. (c) Exposure Class F2 is assigned to concrete that will
be exposed to cycles of freezing and thawing and that will have frequent exposure to water. Frequent exposure to water implies that some portions of the concrete will absorb sufficient water such that over time they will have the potential to be saturated before freezing. If there is
doubt about whether to assign Exposure Classes F1 or F2 to a member, the more conservative choice, F2, should
be selected. Exposure Classes F1 and F2 are conditions
where exposure to deicing chemicals is not anticipated. (d) Exposure Class F3 is assigned to concrete that will be
exposed to cycles of freezing and thawing with the same
degree of exposure to water as Exposure Class F2. Addi- tionally, concrete in Exposure Class F3 is anticipated to
be exposed to deicing chemicals. Deicing chemicals can increase water absorption and retention (Spragg et al. 2011), which would enable the concrete to become satu- rated more readily. Table R19.3.1 provides examples of concrete members for
each of these exposure classes.
[COMMENTARY] American Concrete Institute - Copyrighted © Material — www.concrete.org aci y

File: data_clean/ACI_318-19_selected/page_143.txt
[DOCUMENT: ACI_318-19_selected]
[PAGE: 143/196]
[LAYOUT: continuous]
============================================================
360
ACI 318-19: BUILDING CODE REQUIREMENTS FOR STRUCTURAL CONCRETE

CODE COMMENTARY
Table R19.3.1—Examples of structural members in Exposure Category F Exposure class Examples
¢ Members in climates where freezing temperatures will
not be encountered
FO ¢ Members that are inside structures and will not be
exposed to freezing * Foundations not exposed to freezing ¢ Members that are buried in soil below the frost line ¢ Members that will not be subject to snow and ice accumulation, such as exterior walls, beams, girders, and
Fl slabs not in direct contact with soil
* Foundation walls may be in this class depending upon their likelihood of being saturated ¢ Members that will be subject to snow and ice
accumulation, such as exterior elevated slabs
F2 ¢ Foundation or basement walls extending above grade
that have snow and ice buildup against them ¢ Horizontal and vertical members in contact with soil ¢ Members exposed to deicing chemicals, such as horizontal members in parking structures
F3 ¢ Foundation or basement walls extending above grade
that can experience accumulation of snow and ice with deicing chemicals
Exposure Category S is subdivided into four exposure classes: (a) Exposure Class SO is assigned for conditions where the water-soluble sulfate concentration in contact with concrete is low and injurious sulfate attack is not a concern. (b) Exposure Classes S1, $2, and S3 are assigned for structural concrete members in direct contact with soluble sulfates in soil or water. The severity of exposure increases
from Exposure Class $1 to S3 based on the more critical value of measured water-soluble sulfate concentration in soil or the concentration of dissolved sulfate in water. Seawater exposure is classified as Exposure Class S1.
Exposure Category W is subdivided into three exposure classes: (a) Members are assigned to Exposure Class WO if they are dry in service. (b) Members are assigned to Exposure Class W1 if they
may be exposed to continuous contact with water, to intermittent sources of water, or can absorb water from surrounding soil. Members assigned to W1 do not require concrete with low permeability. (c) Members are assigned to Exposure Class W2 if they
may be exposed to continuous contact with water, to intermittent sources of water, or can absorb water from surrounding soil, and if the penetration of water through the concrete might reduce durability or serviceability.
Members assigned to W2 require concrete with low permeability.
Exposure Category C is subdivided into three exposure classes:

American Concrete Institute - Copyrighted © Material — www.concrete.org

File: data_clean/ACI_318-19_selected/page_144.txt
[DOCUMENT: ACI_318-19_selected]
[PAGE: 144/196]
[LAYOUT: CODE/COMMENTARY]
============================================================
[COMMENTARY] PART 6: MATERIALS & DURABILITY 361


[COMMENTARY] (a) Exposure Class CO is assigned if exposure conditions
do not require additional protection against the initiation
of reinforcement corrosion. (b) Exposure Classes C1 and C2 are assigned to nonpre- stressed and prestressed concrete members, depending on
[COMMENTARY] - Concrete
[COMMENTARY] the degree of exposure to external sources of moisture and chlorides in service. Examples of exposures to external sources of chlorides include concrete in direct contact
with deicing chemicals, salt, salt water, brackish water, seawater, or spray from these sources.

[CODE] 19.3.2 Requirements for concrete mixtures

[COMMENTARY] R19.3.2 Requirements for concrete mixtures

[CODE] 19.3.2.1 Based on the exposure classes assigned from Table 19.3.1.1, concrete mixtures shall conform to the most restrictive requirements in Table 19.3.2.1.

[TABLE: Table 19.3.1.1, concrete mixtures shall conform to the most rest]
[TABLE_CONTEXT: This table specifies: maximum water-cementitious materials ratio w/cm limits; exposure class requirements for concrete durability; water exposure classes; chloride exposure classes and chloride ion content limits.]
[COMMENTARY] Durability of concrete is impacted by the resistance of the concrete to fluid penetration. This is primarily affected
by the w/cm and the composition of cementitious materials
used in concrete. For a given w/cm, the use of fly ash, slag
cement, silica fume, or a combination of these materials will typically increase the resistance of concrete to fluid penetration and thus improve concrete durability. The Code provides limits on w/em in Table 19.3.2.1 to achieve low permeability and the intended durability. ASTM C1202 can
be used to provide an indication of concrete’s resistance to fluid penetration. Because w/em of concrete cannot be accurately verified in the field using standard test methods, strength tests are
used as a surrogate. Representative values for minimum f,'
have been assigned to each w/em limit in Table 19.3.2.1.
The acceptance criteria for strength tests in 26.12 establish a basis to indicate that the maximum w/cm has not been exceeded. For this approach to be reliable, the values of f,' specified in construction documents should be consistent with the maximum w/cm. Considering the wide range of materials and concrete mixtures possible, including regional varia- tions, the minimum f," limit in Table 19.3.2.1 associated with the maximum w/cm should not be considered absolute. The average strength of concrete mixtures for a given w/em can in
some cases be considerably higher than the average strength expected for the representative value off.’. For a given expo- sure class, the licensed design professional may choose to specify a higher value off,’ than listed in the table to obtain better consistency between the maximum w/cm and f,'. This
improves the confidence that concrete complies with the w/em limit if the strength acceptance criteria are satisfied. As stated in the footnote to Table 19.3.2.1, maximum w/cem limits are not specified for lightweight concrete because the
amount of mixing water that is absorbed by the lightweight aggregates makes calculation of w/em uncertain. There- fore, only a minimum /,' is specified to achieve the required durability. Table 19.3.2.1 provides the requirements for concrete on the basis of the assigned exposure classes. The most restric- tive requirements are applicable. For example, a member assigned to Exposure Class W1 and Exposure Class S82
would require concrete to comply with a maximum w/cm of
[COMMENTARY] ‘acl
[COMMENTARY] American Concrete Institute - Copyrighted © Material — www.concrete.org

File: data_clean/ACI_318-19_selected/page_145.txt
[DOCUMENT: ACI_318-19_selected]
[PAGE: 145/196]
[LAYOUT: continuous]
============================================================
362
ACI 318-19: BUILDING CODE REQUIREMENTS FOR STRUCTURAL CONCRETE

CODE
COMMENTARY
[TABLE: Normative table]
[TABLE_CONTEXT: This table specifies: maximum water-cementitious materials ratio w/cm limits; compressive strength f'c requirements; freezing and thawing exposure classes; sulfate exposure classes; water exposure classes; chloride exposure classes and chloride ion content limits; portland cement type specifications and chemical requirements; cement chemical and physical property limits.]
0.45 and a minimum f,’ of 4500 psi because the requirement for Exposure Class $2 is more restrictive than the require-
ment for Exposure Class W1. Exposure Classes F1, F2, and F3: In addition to
complying with a maximum w/cm limit and a minimum J-', concrete for members subject to freezing-and-thawing exposures is required to be air entrained in accordance with 19.3.3.1. Members assigned to Exposure Class F3 are addi- tionally required to comply with the limitations on the quan- tity of pozzolans and slag cement in the composition of the cementitious materials as given in 26.4.2.2(b). The requirements for plain concrete members in Exposure Class F3 are less restrictive because of the reduced likeli-
hood of problems caused by reinforcement corrosion. The licensed design professional should consider the details of the minimal reinforcement to be included in plain concrete
members to ensure that the less restrictive requirements are appropriate for the specific project. Exposure Classes $1, $2, and S3: Table 19.3.2.1 lists the appropriate types of cement and the maximum w/cm
and minimum f,’ for various sulfate exposure conditions. In selecting cement for sulfate resistance, the principal consid- eration is its tricalcium aluminate (C3A) content. The use of fly ash (ASTM C618, Class F), natural pozzo- lans (ASTM C618, Class N), silica fume (ASTM C1240), or slag cement (ASTM C989) has been shown to improve the sulfate resistance of concrete (Li and Roy 1986; ACI
233R; ACI 234R). Therefore, Footnote [7] to Table 19.3.2.1 provides a performance option to determine the appropriate
amounts of these materials to use in combination with the specific cement types listed. ASTM C1012 is permitted to
be used to evaluate the sulfate resistance of mixtures using combinations of cementitious materials in accordance with 26.4.2.2(c). Some ASTM C595 and ASTM C1157 blended cements can meet the testing requirements of 26.4.2.2.(c) without addition of pozzolans or slag cement to the blended cement as manufactured. Note that sulfate-resisting cement will not increase resis- tance of concrete to some chemically aggressive solutions— for example, sulfuric acid. The construction documents should explicitly cover such cases. In addition to the proper selection of cementitious mate- rials, other requirements for durable concrete exposed to water-soluble sulfates are essential, such as w/em, strength, consolidation, uniformity, cover of reinforcement, and moist curing to develop the potential properties of the concrete. Exposure Class $1: ASTM C150 Type II cement is limited to amaximum C;A content of 8 percent and is acceptable for use in Exposure Class $1. Blended cements under ASTM
C595 with the MS designation, which indicates the cement meets requirements for moderate sulfate resistance, are also appropriate for use. Under ASTM C1157, the appropriate designation for moderate sulfate exposure is Type MS.

American Concrete Institute —- Copyrighted © Material — www.concrete.org
