Repository: 1carloso1/FUVIA-Agent

File: data_clean/ACI_318-19_selected/page_146.txt
[DOCUMENT: ACI_318-19_selected]
[PAGE: 146/196]
[LAYOUT: CODE/COMMENTARY]
============================================================
[COMMENTARY] PART 6: MATERIALS & DURABILITY 363


[COMMENTARY] Seawater is listed under Exposure Class $1 (moderate exposure) in Table 19.3.1.1, even though it generally contains
more than 1500 ppm SO,*. Less expansion is produced by a given cement in seawater compared with freshwater with the
same sulfate content (ACI 201.2R). Therefore, seawater is
[COMMENTARY] 2 Concrete
[TABLE: Table 19.3.1.1, even though it generally contains]
[TABLE_CONTEXT: This table specifies: maximum water-cementitious materials ratio w/cm limits; exposure class requirements for concrete durability; sulfate exposure classes; water exposure classes; chloride exposure classes and chloride ion content limits; portland cement type specifications and chemical requirements; cement chemical and physical property limits.]
[COMMENTARY] included in the same exposure class as solutions with lower sulfate concentrations. Portland cement with C3A up to 10 percent is allowed in concrete mixtures exposed to seawater if the maximum w/cm is limited to 0.40 (refer to the footnote to Table 19.3.2.1). Exposure Class $2: ASTM C150 Type V cement is limited to a maximum C;A content of 5 percent and 1s accept- able for use in Exposure Class $2. The appropriate binary
and ternary blended cements under ASTM C595 include the suffix (HS) as part of their designation, which indicates the
cement conforms to requirements for high sulfate resistance.
Under ASTM C1157, the appropriate designation for severe sulfate exposure is Type HS. Exposure Class S3 (Option 1): The benefit of the addi- tion of pozzolan or slag cement allows for a greater w/cm than required for Option 2. The amounts of supplementary cementitious materials are based on records of successful service or testing in accordance with 26.4.2.2(c). Exposure Class S3 (Option 2): This option allows the use
of ASTM C150 Type V portland cement meeting the optional limit of 0.040 percent maximum expansion, ASTM C595 binary and ternary blended cements with the (HS) suffix in their designation, and ASTM C1157 Type HS cements without the use of additional pozzolan or slag cement, but it instead requires a lower w/cem than that required for Option 1. This lower w/em reduces the permeability of the concrete
and thus increases sulfate resistance (Lenz 1992). Use of this
lower w/em permits a shorter testing period to qualify the sulfate resistance of a cementitious system in accordance
with 26.4.2.2(c). In addition to the proper selection of cementitious mate- rials, other requirements for durable concrete exposed to water-soluble sulfates are essential, such as low w/cm, strength, adequate consolidation, uniformity, adequate cover
of reinforcement, and sufficient moist curing to develop the potential properties of the concrete. Exposure Class W1: This exposure class does not have specific requirements for low permeability. However,
because of the exposure to water, the Code (26.4.2.2(d)) has a
requirement to demonstrate that aggregates used in concrete are not alkali reactive according to ASTM C1778. If the aggregates are alkali-silica reactive, the Code (26.4.2.2(d)) also requires submission of proposed mitigation measures.
The Code (26.4.2.2(d)) prohibits the use of aggregates that are alkali-carbonate reactive. Exposure Class W2: This exposure class requires low concrete permeability. The primary means to obtain a concrete with low permeability is to reduce w/em. For a given w/cm, permeability can be reduced by optimizing the cementitious materials used in the concrete mixture.
[COMMENTARY] American Concrete Institute - Copyrighted © Material — www.concrete.org aci*

File: data_clean/ACI_318-19_selected/page_147.txt
[DOCUMENT: ACI_318-19_selected]
[PAGE: 147/196]
[LAYOUT: continuous]
============================================================
ACI 318-19: BUILDING CODE REQUIREMENTS FOR STRUCTURAL CONCRETE

CODE
COMMENTARY
[TABLE: Normative table]
[TABLE_CONTEXT: This table specifies: maximum water-cementitious materials ratio w/cm limits; chloride exposure classes and chloride ion content limits.]
In addition, because of the exposure to water, the Code (26.4.2.2(d)) has a requirement to demonstrate that aggre- gates used in concrete are not alkali reactive according to
ASTM C1778. If the aggregates are alkali-silica reactive, the Code (26.4.2.2(d)) also requires submission of proposed mitigation measures. The Code (26.4.2.2(d)) prohibits the use of aggregates that are alkali-carbonate reactive. Exposure Class C2: For nonprestressed and prestressed concrete in Exposure Class C2, the maximum w/cm,
minimum specified compressive strength, and minimum cover are the basic requirements to be considered. Condi- tions should be evaluated for structures exposed to chlo- rides, such as in parking structures where chlorides may
be tracked in by vehicles, or in structures near seawater.
Coated reinforcement, corrosion-resistant steel reinforce- ment, and cover greater than the minimum required in 20.5
can provide additional protection under such conditions.
Use of slag cement meeting ASTM C989 or fly ash meeting
ASTM C618 and increased levels of specified compressive strength provide increased protection. Use of silica fume
meeting ASTM C1240 with an appropriate high-range water reducer, ASTM C494, Types F and G, or ASTM C1017 can also provide additional protection (Ozyildirim and Halstead 1988). The use of ASTM C1202 to test concrete mixtures
proposed for use will provide additional information on the
performance of the mixtures. Chloride limits for Exposure Category C: For Exposure Classes CO, C1, and C2, the chloride ion limits apply to the chlorides contributed from the concrete materials, not from the environment surrounding the concrete. Even for Expo- sure Class CO, water-soluble chlorides introduced from the concrete materials can potentially induce corrosion of the reinforcement and must be limited for both nonprestressed
and prestressed concrete, regardless of external expo- sure. For nonprestressed concrete, the permitted maximum
amount of water-soluble chloride ions incorporated into the concrete, depends on the degree of exposure to an anticipated external source of moisture and chlorides. For prestressed concrete, the same limit of 0.06 percent chloride ion by mass of cementitious material applies regardless of exposure. The limits on chloride ion content for prestressed concrete are reduced from those for nonprestressed concrete
because corrosion of prestressed reinforcement generally has more severe consequences than corrosion of nonpre- stressed reinforcement. Corrosion-induced reduction in the cross-sectional area of the prestressed reinforcement may result in fracture of the steel (ACI 222R). The presence of chloride ions may cause corrosion of embedded aluminum such as conduits, especially if the aluminum is in contact with embedded steel and the concrete is in a humid environ-
ment. Requirements for protecting aluminum embedments
from corrosion are given in 20.6.3 and 26.8.2. Allowable chloride limits are based on the mass of total cementitious materials rather than portland cement alone. This change was made in ACI 318-19 to reflect findings that

American Concrete Institute — Copyrighted © Material — www.concrete.org

File: data_clean/ACI_318-19_selected/page_148.txt
[DOCUMENT: ACI_318-19_selected]
[PAGE: 148/196]
[LAYOUT: continuous]
============================================================
PART 6: MATERIALS & DURABILITY 365
CODE COMMENTARY
demonstrate the beneficial effects of supplementary cementi- tious materials (SCMs) in reducing permeability and binding chlorides, thus helping to inhibit corrosion (Kosmatka and
Wilson 2016). Because there are diminishing effects with increasing amounts of SCMs, the Code limits the mass of
SCMs to 50 percent of the total cementitious materials that
can be used to calculate the allowable amount of chloride
- Concrete
ions in concrete (Tepke et al. 2016). Additional information on the effects of chlorides on the corrosion of steel reinforcement is given in ACI 201.2R,
which provides guidance on concrete durability, and ACI
222R, which provides guidance on factors that impact corro- sion of metals in concrete. Requirements for the evaluation
of chloride ion content are provided in 26.4.2.2.
American Concrete Institute — Copyrighted © Material — www.concrete.org aci y

File: data_clean/ACI_318-19_selected/page_149.txt
[DOCUMENT: ACI_318-19_selected]
[PAGE: 149/196]
[LAYOUT: continuous]
============================================================
366 ACI 318-19: BUILDING CODE REQUIREMENTS FOR STRUCTURAL CONCRETE

CODE COMMENTARY

Table 19.3.2.1—Requirements for concrete by exposure class

[TABLE: Table 19.3.2.1—Requirements for concrete by exposure class]
[TABLE_CONTEXT: This table specifies: compressive strength f'c requirements; exposure class requirements for concrete durability; air content requirements.]
Additional requirements Limits on
Maximum Minimum cementitious
Exposure class wleml!?] S.', psi Air content materials

FO N/A 2500 N/A N/A Fl 0.55 3500 Table 19.3.3.1 for concrete or Table 19.3.3.3 for shotcrete N/A F2 0.45 4500 Table 19.3.3.1 for concrete or Table 19.3.3.3 for shotcrete N/A

F3 0.401) 5000/1 Table 19.3.3.1 for concrete or Table 19.3.3.3 for shotcrete 26.4.2.2(b)

iti ials(41 —
Cementitious materials Types Calcium chloride
ASTM C150 ASTM C595 ASTM C1157 admixture

[TABLE: Table 19.3.3.1 for concrete or Table 19.3.3.3 for shotcrete 26.4]
[TABLE_CONTEXT: This table specifies: sulfate exposure classes.]
SO N/A 2500 No type restriction No type restriction No type restriction No restriction SI 0.50 4000 TI Types with (MS) MS No restriction
designation 82 0.45 4500 visi Types with (HS) HS Not permitted
designation

Types with (HS)

Option 1 0.45 4500 V plus pozzolan or designation plus HS plus pozzolan or Not permitted

slag cement!” pozzolan or slag slag cement!”
S3 cement!”

Option 2 0.40 5000 viel Types with (HS) HS Not permitted

designation

WO N/A 2500 None aval N/A 2500 26.4.2.2(d) W2 0.50 4000 26.4.2.2(d)
Maximum water-soluble chloride ion (CT) content in concrete, percent by mass of cementitious materials’”!°! Nonprestressed

concrete Prestressed concrete Additional provisions

CO N/A 2500 1.00 0.06 None Cl N/A 2500 0.30 0.06 C2 0.40 5000 0.15 0.06 Concrete cover!!!)
[TABLE: Normative table]
[TABLE_CONTEXT: This table specifies: maximum water-cementitious materials ratio w/cm limits; compressive strength f'c requirements.]
(The w/em is based on all cementitious and supplementary cementitious materials in the concrete mixture. [lThe maximum w/cm limits do not apply to lightweight concrete.
For plain concrete, the maximum w/cem shall be 0.45 and the minimum f,' shall be 4500 psi.

(lA lternative combinations of cementitious materials to those listed are permitted for all sulfate exposure classes when tested for sulfate resistance and meeting the criteria in

26.4.2.2(c). lFor seawater exposure, other types of portland cements with tricalcium aluminate (C3A) contents up to 10 percent are permitted if the w/em does not exceed 0.40.

[TABLE: Normative table]
[TABLE_CONTEXT: This table specifies: sulfate exposure classes; chloride exposure classes and chloride ion content limits; portland cement type specifications and chemical requirements; cement chemical and physical property limits.]
(Other available types of cement such as Type I or Type III are permitted in Exposure Classes S1 or S2 if the C3A contents are less than 8 percent for Exposure Class S1 or less than (The amount of the specific source of the pozzolan or slag cement to be used shall be at least the amount that has been determined by service record to improve sulfate resistance
when used in concrete containing Type V cement. Alternatively, the amount of the specific source of the pozzolan or slag cement to be used shall be at least the amount tested in (SIIf Type V cement is used as the sole cementitious material, the optional sulfate resistance requirement of 0.040 percent maximum expansion in ASTM C150 shall be specified.

5 percent for Exposure Class 82.
accordance with ASTM C1012 and meeting the criteria in 26.4.2.2(c).
(lThe mass of supplementary cementitious materials used in determining the chloride content shall not exceed the mass of the portland cement. (lCriteria for determination of chloride content are in 26.4.2.2. (1]Concrete cover shall be in accordance with 20.5.

19.3.3 Additional requirements for freezing-and-thawing R19.3.3 Additional requirements forfreezing-and-thaw
ing

exposure exposure

19.3.3.1 Concrete subject to freezing-and-thawing Expo- R19.3.3.1 A table of required air contents for concrete sure Classes F1, F2, or F3 shall be air entrained. Except as to resist damage from cycles of freezing and thawing is

aci> American Concrete Institute - Copyrighted © Material — www.concrete.org

File: data_clean/ACI_318-19_selected/page_150.txt
[DOCUMENT: ACI_318-19_selected]
[PAGE: 150/196]
[LAYOUT: CODE/COMMENTARY]
============================================================
[COMMENTARY] PART 6: MATERIALS & DURABILITY 367



[CODE] permitted in 19.3.3.6, air content shall conform to Table 19.3.3.1.

[COMMENTARY] included in the Code, based on guidance provided for proportioning concrete mixtures in ACI] 211.1. Entrained air will not protect concrete containing coarse aggregates that
undergo disruptive volume changes when frozen in a satu- rated condition.

[TABLE: Table 19.3.3.1.]
[TABLE_CONTEXT: This table specifies: freezing and thawing exposure classes; air content requirements.]
[CODE] Table 19.3.3.1—Total air content for concrete
exposed to cycles of freezing and thawing Nominal maximum Target air content, percent aggregate size, in. Fl F2 and F3

[COMMENTARY] - Concrete

[CODE] 3/8 6.0 75 1/2 3.5 7.0 3/4 5.0 6.0 1 4.5 6.0 1-1/2 4.5 3.5 2 4.0 5.0 3 3.5 4.5
[CODE] 19.3.3.2 Concrete shall be sampled in accordance with
ASTM C172, and air content shall be measured in accor-
dance with ASTM C231 or ASTM C173.

[COMMENTARY] R19.3.3.2 The sampling of fresh concrete for acceptance based on air content is usually performed as the concrete is discharged from a mixer or a transportation unit (for example, a ready mixed concrete truck) to the conveying equipment
used to transfer the concrete to the forms. ASTM C172 primarily covers sampling of concrete as it is discharged
from a mixer or a transportation unit, but recognizes that specifications may require sampling at other points such as discharge from a pump. Table 19.3.3.1 was developed for testing as-delivered concrete. ASTM C231 is applicable to
normalweight concrete and ASTM C173 is applicable to
normalweight or lightweight concrete. If the licensed design professional requires measurement of air content of fresh concrete at additional sampling loca- tions, such requirements should be stated in the construction
documents, including the sampling protocol, test methods to be used, and the criteria for acceptance.

[CODE] 19.3.3.3 Wet-mix shotcrete subject to freezing-and-
thawing Exposure Classes F1, F2, or F3 shall be air entrained.
Dry-mix shotcrete subject to freezing-and-thawing Expo- sure Class F3 shall be air entrained. Except as permitted in 19.3.3.6, air content shall conform to Table 19.3.3.3.

[TABLE: Table 19.3.3.3.]
[TABLE_CONTEXT: This table specifies: air content requirements; chemical admixture type classification and performance requirements.]
[COMMENTARY] R19.3.3.3 Adding air-entraining admixtures improves freezing-and-thawing resistance of wet-mix shotcrete (ACI 506R). Having air contents before placement as specified in Table 19.3.3.3 will provide required performance in freezing
and thawing. Air contents greater than those specified will not
improve shotcrete performance because once adequate air content for durability is achieved, there is no further benefit.
As in all concrete, too much in-place air will reduce strength. Dry-mix shotcrete without air entrainment has performed well in freezing-and-thawing environments with no expo- sure to saltwater or deicing salts (ACI 506R; Seegebrecht et al. 1989). For exposure to saltwater or deicing salts, air-entraining admixtures, in either a wet or dry form, can be added to dry-mix shotcrete to provide the required air content for durability in these exposures (Bertrand and
Vezina 1994). The higher air content of wet-mix shotcrete
sampled at the point of delivery accounts for expected air losses during shooting.

[CODE] Table 19.3.3.3—Total air content for shotcrete
exposed to cycles of freezing and thawing
[CODE] Target air content,
[CODE] Sampling percent
Mixture type location F1 F2 F3 Wet-mix shotcrete Before 5.0 6.0 6.0
[CODE] placement
[CODE] Dry-mix shotcrete In-place | N/AU! | N/ATI 4.5 [lEntrained air is not required in dry-mix shotcrete for these exposure classes.

[COMMENTARY] aci>
I
[COMMENTARY] American Concrete Institute - Copyrighted © Material — www.concrete.org

File: data_clean/ACI_318-19_selected/page_151.txt
[DOCUMENT: ACI_318-19_selected]
[PAGE: 151/196]
[LAYOUT: CODE/COMMENTARY]
============================================================
[CODE] 368 ACI 318-19: BUILDING CODE REQUIREMENTS FOR STRUCTURAL CONCRETE


[CODE] 19.3.3.4 Wet-mix shotcrete shall be sampled in accor-
dance with ASTM C172, and air content shall be measured in accordance with ASTM C231 or ASTM C173.
[CODE] 19.3.3.5 Dry-mix shotcrete shall be sampled and air content shall be measured as directed by the licensed design professional.

[COMMENTARY] R19.3.3.5 If the licensed design professional requires
measurement of air content of fresh dry-mix shotcrete, such
requirements are to be stated in the construction documents, including the sampling frequency, sampling protocol, test
methods to be used, and the criteria for acceptance. The air content required for dry-mix shotcrete is for
sampling of in-place shotcrete. This air content can be veri- fied by taking cores from shotcrete test panels for analysis in accordance with ASTM C457. During the mixture devel-
opment process, shotcrete test panels may be prepared with different amounts of air-entraining admixture and cored to determine a dosage that will provide the required amount of air after placement. The use of ASTM C457 for quality control during construction is not practical. Although there are no standard tests for air content of dry-mix shotcrete during construc- tion, there are industry accepted methods for testing. These
methods involve obtaining samples of dry-mix shotcrete and
performing standard tests such as ASTM C231 to determine air content. Field measurements of air content of dry-mix shotcrete
have been obtained by shooting the material directly into a
bowl of an air meter (Betrand and Vezina 1994). Samples for air content testing can also be taken from material shot into test panels, into a wheelbarrow, or onto the ground. These samples can then be used for testing in accordance with
ASTM C231 (Zhang 2015).

[CODE] 19.3.3.6 For f.' = 5000 psi, reduction of air content indi- cated in Table 19.3.3.1 and 19.3.3.3 by 1.0 percentage point is permitted.

[TABLE: Table 19.3.3.1 and 19.3.3.3 by 1.0 percentage point is permitted]
[TABLE_CONTEXT: This table specifies: maximum water-cementitious materials ratio w/cm limits; compressive strength f'c requirements; air content requirements.]
[COMMENTARY] R19.3.3.6 This section permits a 1.0 percentage point
lower air content for concrete with f.’ equal to or greater than 5000 psi. Such higher-strength concretes, which have a lower w/cm and porosity, have greater resistance to cycles of freezing and thawing.

[CODE] 19.3.3.7 The maximum percentage of pozzolans, including fly ash and silica fume, and slag cement in concrete assigned to Exposure Class F3, shall be in accordance with 26.4.2.2(b).

[COMMENTARY] R19.3.3.7 This provision is intended for application during concrete mixture proportioning. The provision has
been duplicated in 26.4.2.2(b). Additional commentary information is presented in Chapter 26.

[CODE] 19.3.4 Additional requirements for chloride ion content

[COMMENTARY] R19.3.4 Additional requirements for chloride ion content

[CODE] 19.3.4.1 Nonprestressed concrete that will be cast against stay-in-place galvanized steel forms shall comply with the chloride ion limits for Exposure Class C1 unless a more stringent limit is required by other project conditions.

[COMMENTARY] R19.3.4.1 Corrosion of galvanized steel sheet or stay-in- place galvanized steel forms may occur, especially in humid
environments or where drying is inhibited by the thickness of the concrete, coatings, or impermeable coverings. If stay- in-place galvanized steel forms are used, the maximum chlo- ride limit of 0.30 percent is required. For more severe envi- ronments, such as for concrete in Exposure Class C2, a more stringent limit of 0.15 percent would be required. At the time of design, the licensed design professional may not know if aluminum embedments or stay-in-place galva-

[CODE] American Concrete Institute —- Copyrighted © Material — www.concrete.org

File: data_clean/ACI_318-19_selected/page_152.txt
[DOCUMENT: ACI_318-19_selected]
[PAGE: 152/196]
[LAYOUT: continuous]
============================================================
PART 6: MATERIALS & DURABILITY 369
CODE COMMENTARY
nized steel forms will be used. Use of aluminum embed-
ments is covered in 26.8.2. Use of stay-in-place galvanized steel forms is covered in 26.4.2.2.
oa Concrete

19.4—Grout durability requirements 19.4.1 Water-soluble chloride ion content of grout for
bonded tendons shall not exceed 0.06 percent when tested in
accordance with ASTM C1218, measured by mass of chlo- ride ion to mass of cementitious materials.

American Concrete Institute — Copyrighted © Material — www.concrete.org aci }

File: data_clean/ACI_318-19_selected/page_153.txt
[DOCUMENT: ACI_318-19_selected]
[PAGE: 153/196]
[LAYOUT: continuous]
============================================================
PART 9: CONSTRUCTION 515
CHAPTER 26—CONSTRUCTION DOCUMENTS AND INSPECTION
CODE COMMENTARY

26.1—Scope R26.1—Scope

This chapter establishes the minimum requirements for information that must be included in the construction
documents as applicable to the project. The requirements include information developed in the structural design that
must be conveyed to the contractor, provisions directing the contractor on required quality, and inspection requirements to verify compliance with the construction documents. Construction and inspection provisions for anchors were located in Chapter 17 of the 2014 Code. These provisions
were moved to Chapter 26 of the 2019 Code. This chapter is directed to the licensed design professional responsible for incorporating project requirements into the construction documents. The construction documents should contain all of the necessary design and construction requirements for the contractor to achieve compliance with the Code. It is not intended that the Contractor will need to read and interpret the Code.
Ae. Construction
A general reference in the construction documents requiring compliance with this Code is to be avoided because the contractor is rarely in a position to accept responsibility for design details or construction requirements that depend
on detailed knowledge of the design. References to specific
Code provisions should be avoided as well because it is the intention of the Code that all necessary provisions be included in the construction documents. For example, refer- ences to specific provisions within Chapter 26 are expected to be replaced with the appropriate references within the project construction documents. Reference to ACI and
ASTM standards as well as to other documents is expected. This chapter includes provisions for some of the informa- tion that is to be in the construction documents. This chapter is not intended as an all-inclusive list; additional items may
be applicable to the Work or required by the building offi- cial. ACI 301 is areference construction specification that is written to be consistent with the requirements of this Code. Chapter 26 is organized as shown below: Section Coverage 26.1 Scope 26.2 Design criteria 26.3 Member information 26.4 Concrete materials and mixture requirements 26.5 Concrete production and construction 26.6 Reinforcement materials and construction requirements 26.7 Anchoring to concrete 26.8 Embedments 26.9 Additional requirements for precast concrete 26.10 Additional requirements for prestressed concrete 26.11 Formwork 26.12 Evaluation and acceptance of hardened concrete 26.13 Inspection
American Concrete Institute — Copyrighted © Material — www.concrete.org aci $s
IT

File: data_clean/ACI_318-19_selected/page_154.txt
[DOCUMENT: ACI_318-19_selected]
[PAGE: 154/196]
[LAYOUT: CODE/COMMENTARY]
============================================================
[CODE] ACI 318-19: BUILDING CODE REQUIREMENTS FOR STRUCTURAL CONCRETE


[CODE] 26.1.1 This chapter addresses (a) through (c):
[CODE] (a) Design information that the licensed design professional shall specify in the construction documents, if applicable. (b) Compliance requirements that the licensed design professional shall specify in the construction documents, if applicable.

[COMMENTARY] R26.1.1(a) and (b) Except for the inspection require-
ments of 26.13, the provisions of this chapter are organized
by design information and compliance requirements. Design information is project specific and developed during the structural design. It describes the basis of the design or provides information regarding the construction of the Work. Only design information that is applicable to the
Work need be provided. Compliance requirements are general provisions that provide a minimum acceptable level of quality for construction of the
Work. It is not the intent of the Code to require the licensed design professional to incorporate verbatim the compliance requirements into the construction documents. Some of these requirements may not be applicable to a specific project. Construction documents that incorporate the minimum applicable compliance requirements of this chapter are considered to comply with the Code, even if the require-
ments are stated differently, exceed these minimum require- ments, or provide more detail.

[CODE] (c) Inspection requirements that the licensed design professional shall specify in the construction documents, if applicable.

[COMMENTARY] R26.1.1(c) Section 26.13 provides inspection provisions to be used in the absence of general building code inspec- tion provisions. These inspection requirements are intended to provide verification that the Work complies with the construction documents. The inspection requirements of the governing jurisdic- tion or the general building code take precedence over those included in this chapter. Refer to 26.13.1. ACI 311.4R provides guidance for inspection of concrete construction,
and ACI 311.6 is areference specification for testing services for ready mixed concrete.

[CODE] 26.2—Design criteria 26.2.1 Design information:

[COMMENTARY] R26.2—Design criteria

[CODE] (a) Name and year of issue of the Code, general building code, and any supplements governing design. (b) Loads used in design.

[COMMENTARY] R26.2.1(a) and (b) Reference to the applicable version of the documents that govern the design including essential loading information, such as gravity and lateral loading, is to be included in the construction documents.

[CODE] (c) Design work delegated to the contractor including applicable design criteria.

[COMMENTARY] R26.2.1(c) Examples of design criteria include dimen- sions, loads, and other assumptions used during design that
may affect the delegated portion of the Work.

[CODE] 26.2.2 Compliance requirements:
[CODE] (a) Design work delegated to the contractor shall be
performed by a specialty engineer. (b) The contractor’s specialty engineer, relying on the documents identifying the portion of design work assigned, shall produce design work that is compatible
with the construction documents and the design criteria
provided by the licensed design professional in charge of the design work. (aci¥
A
[CODE] American Concrete Institute - Copyrighted © Material — www.concrete.org

File: data_clean/ACI_318-19_selected/page_155.txt
[DOCUMENT: ACI_318-19_selected]
[PAGE: 155/196]
[LAYOUT: CODE/COMMENTARY]
============================================================
[COMMENTARY] PART 9: CONSTRUCTION 517

[CODE] (c) The contractor shall submit necessary information to the licensed design professional to confirm that the specialty engineer complied with the documents identi-
fying the portion of the design work assigned.

[COMMENTARY] R26.3—Member information

[CODE] 26.3—Member information 26.3.1 Design information:

[COMMENTARY] R26.3.1(a) Construction tolerances for member size and
location can be incorporated in construction documents by
reference to ACI 117 for cast-in-place construction or to
ACI ITG-7 for precast construction. Specific project toler-
ances that are more restrictive or that are not covered in these references should also be included in the construction
documents.

[CODE] (a) Member size, location, and related tolerances.
[CODE] (b) Members to be constructed using shotcrete. (c) Identify structural members for which modulus of elas- ticity testing of concrete mixtures is required. | 26.3.2 Compliance requirements:

[COMMENTARY] oo Construction

[CODE] (a) Use of shotcrete for structural members not identified in the construction documents as required to be placed by shotcrete shall be permitted in accordance with the project
contract documents.

[COMMENTARY] R26.3.2(a) If the contractor submits a request to use shot-
crete for portions of the structure, the licensed design profes-
sional should make the contractor aware that the proposal
must take into consideration provisions in governing shot- crete listed in R4.2.1.1.
[COMMENTARY] R26.4—Concrete materials and mixture
requirements R26.4.1 Concrete materials

[CODE] 26.4—Concrete materials and mixture
requirements 26.4.1 Concrete materials

[COMMENTARY] R26.4.1.1 Cementitious materials

[CODE] 26.4.1.1 Cementitious materials
[CODE] 26.4.1.1.1 Compliance requirements:
[CODE] (a) Cementitious materials shall conform to the speci- fications in Table 26.4.1.1.1(a), except as permitted in 26.4.1.1.1(b).
[CODE] Table 26.4.1.1.1(a)—Specifications for cementitious
materials Cementitious material Specification
[CODE] Portland cement ASTM C150 Blended hydraulic cements an” Noeit Sty Is Expansive hydraulic cement ASTM C845 Hydraulic cement ASTM C1157 Fly ash and natural pozzolan ASTM Col18 Slag cement ASTM C989 Silica fume ASTM C1240 (b) Alternative cements shall be permitted if approved by
the licensed design professional and the building official.

[COMMENTARY] R26.4.1.1.1(b) Provisions for strength and durability in Chapter 19 and many requirements in Chapter 26 are based
[COMMENTARY] American Concrete Institute - Copyrighted © Material — www.concrete.org ( aci>

File: data_clean/ACI_318-19_selected/page_156.txt
[DOCUMENT: ACI_318-19_selected]
[PAGE: 156/196]
[LAYOUT: CODE/COMMENTARY]
============================================================
[CODE] ACI 318-19: BUILDING CODE REQUIREMENTS FOR STRUCTURAL CONCRETE


[CODE] Approval shall be based upon test data documenting that the proposed concrete mixture made with the alternative
cement meets the performance requirements for the appli- cation including structural, fire, and durability.

[COMMENTARY] on test data and experience using concretes made with cementitious materials meeting the specifications in Table 26.4.1.1.1(a). Some alternative cements may not be suitable for use in structural concrete covered by this Code. Therefore, require-
ments are included for evaluating the suitability of alterna- tive cements. Recommendations for concrete properties to
be evaluated are discussed in Becker et al. (2019), ITG-10R,
and ITG-10.1R. In addition to test data, documentation of prior successful use of the proposed alternative cement in structural concrete for conditions with essentially equivalent performance requirements as those of the project can be helpful to the licensed design professional determining whether to allow use of the material. As with all new technologies, a project
owner should be informed of the risks and rewards.

[CODE] 26.4.1.2 Aggregates

[COMMENTARY] R26.4.1.2 Aggregates

[CODE] 26.4.1.2.1 Compliance requirements:
[CODE] (a) Aggregates shall conform to (1) or (2): (1) Normalweight aggregate: ASTM C33. (2) Lightweight aggregate: ASTM C330. (b) Aggregates not conforming to ASTM C33 or ASTM
C330 are permitted if they have been shown by test or actual service to produce concrete of adequate strength
and durability and are approved by the building official.

[COMMENTARY] R26.4.1.2.1(b) Aggregates conforming to ASTM specifi- cations are not always economically available and, in some instances, materials that do not conform to ASTM C33 or
C330 may have a documented history of satisfactory perfor-
mance under similar exposure. Such nonconforming mate- rials are permitted if acceptable evidence of satisfactory
performance is provided. Generally, aggregates conforming to the designated specifications should be used.

[CODE] (c) Crushed hydraulic-cement concrete or recycled aggre- gate shall be permitted if approved by the licensed design professional and the building official based on documenta- tion that demonstrates compliance with (1) and (2). (1) Concrete incorporating the specific aggregate proposed for the Work has been demonstrated to provide the mechanical properties and durability required in structural design. (2) A testing program to verify aggregate consistency
and a quality control program to achieve consistency of properties of the concrete are conducted throughout the duration of the project.

[COMMENTARY] R26.4.1.2.1(c) This Code requires that concrete made with crushed hydraulic-cement concrete or recycled aggregate be specifically approved for use in a particular project. Proper- ties of fresh and hardened concrete made with these aggre- gates are influenced by the nature, quality, and variability of the source concrete that is crushed to produce aggregate; nature and variability of the waste-stream from which recy- cled aggregate is extracted; and the grading, proportions,
and uniformity of the resulting aggregate. ASTM C33 notes that use of such aggregates “may require
some additional precautions.” These precautions include that any such aggregates meet the durability requirements
of ASTM C33 and that the proposed concrete mixture meets the durability requirements of the Exposure Classes assigned for the Work. Areas of special concern include evidence of alkali-silica reactivity, chloride content, and sulfate content of concrete. Additionally, properties of concrete made with
crushed hydraulic-cement concrete or recycled aggregate
can be significantly more variable than those of comparable concretes made with conventional normalweight aggregates. (Bezaerra Cabral et al. 2010).

[CODE] American Concrete Institute - Copyrighted © Material — www.concrete.org

File: data_clean/ACI_318-19_selected/page_157.txt
[DOCUMENT: ACI_318-19_selected]
[PAGE: 157/196]
[LAYOUT: CODE/COMMENTARY]
============================================================
[COMMENTARY] PART 9: CONSTRUCTION 519


[COMMENTARY] This Code requires explicit documentation to verify that
concrete made with crushed hydraulic-cement concrete or
recycled aggregate can consistently provide the mechanical properties and durability required in design. Such properties
may have been calculated or assumed in the design process,
but may not have been specified in contract documents. Specific criteria for approval of concrete made with recycled aggregates including crushed hydraulic-cement concrete are
expected to be unique to each project and set of exposure conditions. The project-specific test program and accep-
tance criteria should be established by the licensed design professional. ACI 555R provides information on issues that should be
considered in verifying required performance.

[CODE] (d) For shotcrete, the aggregate gradation shall conform to
ASTM C1436.

[COMMENTARY] R26.4.1.3 Mineral fillers

[CODE] 26.4.1.3 Mineral fillers | 26.4.1.3.1 Compliance requirements: | (a) Mineral fillers shall confirm to ASTM C1797.

[COMMENTARY] O) Construction
[COMMENTARY] R26.4.1.3.1(a) Mineral fillers are finely ground products
derived from aggregate that can be used in self-consolidating
concrete or in any concrete mixture to improve the proper- ties of fresh and hardened concrete by optimizing particle
packing. ASTM C1797 defines Types A and B mineral fillers derived from carbonate aggregate and Type C mineral fillers derived from quarried stone of any mineralogy. Refer to 26.4.2 for restrictions to use of carbonate-based mineral filler in concrete exposed to sulfates.
[COMMENTARY] R26.4.1.4 Water

[CODE] 26.4.1.4 Water

[COMMENTARY] R26.4.1.4.1 Almost any natural water that is potable and
has no pronounced taste or odor is satisfactory as mixing
water for making concrete. Excessive impurities in mixing
water may affect setting time, concrete strength, and volume stability, and may also cause efflorescence or corrosion of reinforcement. ASTM C1602 allows the use of potable water without testing and includes methods for qualifying nonpotable sources of water, such as from concrete production opera- tions, with consideration of effects on setting time and strength. Testing frequencies are established to ensure
continued monitoring of water quality. ASTM (C1602 includes optional limits for chlorides, sulfates, alkalis, and solids in mixing water that can be
invoked if appropriate.

[CODE] 26.4.1.4.1 Compliance requirements:
[CODE] (a) Mixing water shall confirm to ASTM C1602.

[COMMENTARY] R26.4.1.5 Admixtures

[CODE] 26.4.1.5 Admixtures
[CODE] 26.4.1.5.1 Compliance requirements:

[COMMENTARY] R26.4.1.5.1(a) ASTM C494 includes Type S—specific
performance admixtures—that can be specified if perfor-

[CODE] (a) Admixtures shall conform to (1) through (4):

[COMMENTARY] acl}
[COMMENTARY] American Concrete Institute - Copyrighted © Material — www.concrete.org
