Repository: 1carloso1/FUVIA-Agent

File: data_clean/ACI_318-19_selected/page_158.txt
[DOCUMENT: ACI_318-19_selected]
[PAGE: 158/196]
[LAYOUT: CODE/COMMENTARY]
============================================================
[CODE] 520 ACI 318-19: BUILDING CODE REQUIREMENTS FOR STRUCTURAL CONCRETE


[CODE] (1) Water reduction and setting time modification:
ASTM C494. (2) Producing flowing concrete: ASTM C1017. (3) Air entrainment: ASTM C260. (4) Inhibiting chloride-induced corrosion: ASTM C1582.

[COMMENTARY] mance characteristics not listed in 26.4.1.5.1(a) are desired,
such as viscosity-modifying admixtures. The basic require-
ment for a Type S admixture is that it will not have adverse effects on the properties of concrete when tested in accor-
dance with ASTM C494. Meeting the requirements of Type S does not ensure that the admixture will perform its described function. The manufacturer of an admixture presented as
conforming to Type S should also be required to provide data that the product will meet the performance claimed.

[CODE] (b) Admixtures that do not conform to the specifications in 26.4.1.5.1(a) shall be subject to prior review by the licensed design professional. (c) Admixtures used in concrete containing expansive
cements conforming to ASTM C845 shall be compatible
with the cement and produce no deleterious effects.

[COMMENTARY] R26.4.1.5.1(c) In some cases, the use of admixtures in concrete containing ASTM C845 expansive cements has resulted in reduced levels of expansion or increased shrinkage values. Refer to ACI 223R.

[CODE] (d) Admixtures used in shotcrete shall conform to ASTM C1141.
[CODE] 26.4.1.6 Steel fiber reinforcement

[COMMENTARY] R26.4.1.6 Steel fiber reinforcement

[CODE] 26.4.1.6.1 Compliance requirements:
[CODE] (a) Steel fiber remnforcement used for shear resistance shall satisfy (1) and (2): (1) Be deformed and conform to ASTM A820. (2) Have a length-to-diameter ratio of at least 50 and not
exceeding 100.

[COMMENTARY] R26.4.1.6.1(a) Deformations in steel fibers enhance mechanical anchorage with the concrete. The limits for the fiber length-to-diameter ratio are based on available test data (Parra-Montesinos 2006). Because data are not avail- able on the potential for corrosion problems due to galvanic action, the use of deformed steel fibers in members rein- forced with stainless-steel bars or galvanized steel bars is not recommended.

[CODE] 26.4.1.7 Packaged, preblended, dry, combined materials for shotcrete | 26.4.1.7.1 Compliance requirements:
[CODE] (a) Packaged, preblended, dry, combined materials for shotcrete shall conform to ASTM C1480.
[CODE] 26.4.2 Concrete mixture requirements

[COMMENTARY] R26.4.2 Concrete mixture requirements

[CODE] 26.4.2.1 Design information:
[CODE] (a) Requirements (1) through (17) for each concrete mixture, based on assigned exposure classes or design of members: (1) Minimum specified compressive strength of concrete, f.’. (2) Minimum modulus of elasticity of concrete, E,, if specified in accordance with 19.2.2.2. (3) Test age, if different from 28 days, for demonstrating
compliance with f.’ and E, if specified.

[COMMENTARY] R26.4.2.1(a) The requirements for each concrete mixture used for the Work are to be stated in the construction docu- ments. These are determined from applicable concrete design requirements in 19.2 and durability requirements in 19.3. The
most restrictive requirements that apply are to be stated.

[CODE] aci®
IT
[CODE] American Concrete Institute - Copyrighted © Material — www.concrete.org

File: data_clean/ACI_318-19_selected/page_159.txt
[DOCUMENT: ACI_318-19_selected]
[PAGE: 159/196]
[LAYOUT: CODE/COMMENTARY]
============================================================
[COMMENTARY] PART 9: CONSTRUCTION 521



[CODE] (4) Maximum w/cm applicable to most restrictive assigned durability exposure class from 19.3.2.1.

[COMMENTARY] R26.4.2.1(a)(4) In accordance with Table 19.3.2.1, the w/cm is based on all cementitious and supplementary cementitious materials in the concrete mixture. The w/em of concrete
made with alternative cements may not reflect the strength
and durability characteristics of the concrete made with portland cement and supplementary cementitious materials permitted in Table 26.4.1.1.1(a). As noted in R26.4.1.1.1(b), it is imperative that testing be conducted to determine the
performance of concrete made with alternative cements and to develop appropriate project specification.

[CODE] (5) Nominal maximum size of coarse aggregate not to
exceed the least of (1), (11), and (111): (i) one-fifth the narrowest dimension between sides of forms (11) one-third the depth of slabs (ii1) three-fourths the minimum specified clear spacing between individual reinforcing bars or wires, bundles of bars, prestressed reinforcement, individual tendons, bundled tendons, or ducts

[COMMENTARY] R26.4.2.1(a)(5) The size limitations on aggregates are provided to facilitate placement of concrete around the reinforcement without honeycombing due to blockage by closely-spaced reinforcement. It is the intent of the Code that the licensed design professional select the appropriate
nominal maximum size aggregate and include this value in the construction documents for each concrete mixture.
Because maximum aggregate size can impact concrete prop-
[COMMENTARY] -) Construction
[COMMENTARY] erties such as shrinkage, and also the cost of concrete, the largest aggregate size consistent with the requirements of 26.4.2.1 should be permitted. Increasing aggregate size will
only decrease shrinkage if there is a concurrent reduction in paste volume.

[CODE] These limitations shall not apply if, in the judgment
of the licensed design professional, workability and
methods of consolidation are such that concrete can be placed without honeycombs or voids.
[CODE] (6) Applicable air content for Exposure Category F y
from 19.3.3.1 or 19.3.3.3.

[COMMENTARY] R26.4.2.1(a)(6) ASTM C94 and ASTM C685 include a tolerance for air content as delivered of +1.5 percentage points. This same tolerance is acceptable for shotcrete.

[CODE] (7) For members assigned to Exposure Class F3, indicate that concrete mixtures shall meet the limits on supple-
mentary cementitious materials in Table 26.4.2.2(b). (8) For members assigned to Exposure Class $1, $2, or S3, indicate that mineral fillers derived from carbonate aggregate are prohibited unless approved by the licensed design professional.

[TABLE: Table 26.4.2.2(b). (8) For members assigned to Exposure Class $1]
[TABLE_CONTEXT: This table specifies: sulfate exposure classes; chloride exposure classes and chloride ion content limits; chemical admixture type classification and performance requirements.]
[COMMENTARY] R26.4.2.1(a)(8) If concrete members are assigned to
Exposure Class S1, $2, or S3, the use of mineral fillers derived from carbonate aggregate in concrete mixtures can result in a form of sulfate attack. Information is provided in
ACI 201.2R. ASTM C1797 Type C mineral fillers that are derived from noncarbonate quarried stone can be used in concrete exposed to sulfates. If the quantity of Type A, B, or
C mineral filler derived from carbonate aggregate proposed for use is such that the total calctum carbonate content from
cement and mineral filler is equal to or less than 15 percent
by mass of the cementitious materials, then sulfate resis- tance can be evaluated by ASTM C1012 to comply with the
expansion criteria in Table 26.4.2.2(c).

[CODE] (9) Applicable cementitious materials for Exposure Category S from 19.3.2.1. (10) For members assigned to Exposure Category S, indicate if alternative combinations of cementitious materials qualified in accordance with 26.4.2.2(c) are permitted. (11) Members in which calcium chloride is prohibited because of assignment to Exposure Class 82 or S3.

[COMMENTARY] American Concrete Institute - Copyrighted © Material — www.concrete.org

File: data_clean/ACI_318-19_selected/page_160.txt
[DOCUMENT: ACI_318-19_selected]
[PAGE: 160/196]
[LAYOUT: CODE/COMMENTARY]
============================================================
[CODE] ACI 318-19: BUILDING CODE REQUIREMENTS FOR STRUCTURAL CONCRETE


[CODE] (12) For members assigned to exposure class W1 or
W2, requirements for the evaluation of the potential for alkali-agegregate reactivity.

[COMMENTARY] R26.4.2.1(a)(12) Members assigned to exposure class W1 or W2 are potentially susceptible to alkali-aggregate reac- tion. As noted in ASTM C1778, alkali-aggregate reaction
(AAR) can occur between the alkali hydroxides in the pore solution of concrete and certain components found in some aggregates. Two types of AAR are recognized depending
on the nature of the reactive component: alkali-silica reac- tion (ASR), which involves various types of reactive sili- ceous minerals; and alkali-carbonate reaction (ACR), which involves certain types of aggregates that contain dolomite.
Both types of reaction can result in expansion and cracking of concrete elements under prolonged exposure to moisture, leading to a reduction in the structural strength and service life of a concrete structure. Options for mitigating ASR, including use of supplementary cementitious materials or limiting alkali content of the concrete, are provided in
ASTM C1778. ACR can only be prevented by not using the reactive aggregate.

[CODE] (13) Applicable water-soluble chloride ion limits for
Exposure Category C from 19.3.2.1. (14) Equilibrium density of lightweight concrete. (15) Requirement for submittal of the volumetric frac- tions of aggregate in lightweight concrete mixtures if Table 19.2.4.1(b) is used as the basis for A in design.

[COMMENTARY] R26.4.2.1(a)(14 and 15) Equilibrium density is an esti-
mate of the density of lightweight concrete assuming some degree of drying after initial construction. The equilibrium density of lightweight concrete is determined in accordance with ASTM C567. Acceptance of lightweight concrete at the time of delivery is based on a fresh density determined
by the concrete supplier that has been correlated with the equilibrium density. The range of fresh densities can vary based on variations in moisture and air content, mixture proportion, and type of lightweight aggregate, and should be considered when establishing the fresh density that will result in the required equilibrium density. Acceptance of lightweight concrete based on density as well as strength is necessary because the value of A and self-weight used for design is a function of equilibrium density.

[CODE] (16) Requirements for steel fiber-reinforced concrete if used for shear resistance in accordance with 9.6.3.1.

[COMMENTARY] R26.4.2.1(a)(16) If steel fibers are used for shear resis- tance, there are specific requirements for the steel fiber-rein- forced concrete: 26.4.1.5.1(a) provides fiber requirements; 26.4.2.2(d) provides minimum dosage requirements; and 26.12.7.1(a) provides acceptance criteria. Fibers are typi- cally specified by fiber type, fiber length, aspect ratio (¢/d),
and dosage rate (ACI 544.3R). For structural applications, the Code only addresses the use of discontinuous deformed steel fibers in resisting shear.
For other structural applications where it is desired to use discontinuous deformed steel fibers, Section 1.10 provides a procedure for approval. Also, there are nonstructural appli- cations or functional purposes where discontinuous steel fibers are used in concrete. The provisions of the Code that address use of steel fibers for shear strength are not intended for such nonstructural applications.

[CODE] (17) For shotcrete, nominal maximum size of coarse aggregate shall not exceed 1/2 in. aci®
A
[CODE] American Concrete Institute — Copyrighted © Material — www.concrete.org

File: data_clean/ACI_318-19_selected/page_161.txt
[DOCUMENT: ACI_318-19_selected]
[PAGE: 161/196]
[LAYOUT: CODE/COMMENTARY]
============================================================
[COMMENTARY] PART 9: CONSTRUCTION 523


[COMMENTARY] R26.4.2.1(b) Durability requirements for concrete are
based on exposure classification of members as given in 19.3. Therefore, the exposure classes applicable to the
members establish the basis for the requirements for concrete mixtures. Section 19.3.1 requires the licensed design profes- sional to assign exposure classes for different members in the structure. Concrete mixtures should be specified accord- ingly, but the Code does not require the assigned exposure classes to be explicitly stated in the construction documents. If the licensed design professional is requiring the contractor to determine concrete properties by specifying ACI 301, the
assigned exposure classes for all members will need to be stated explicitly in the construction documents.

[CODE] (b) At the option of the licensed design professional, expo- sure classes based on the severity of the anticipated expo- sure of members.

[COMMENTARY] R26.4.2.1(c) If design or construction requirements dictate that in-place strength of concrete be achieved at specific ages or stages of construction, these requirements
should be stated explicitly in the construction documents.

[CODE] (c) The required compressive strength at designated stages
of construction for each part of the structure designed by the licensed design professional.

[COMMENTARY] ‘fe Construction
oo
[COMMENTARY] Typical stages of construction when the required compressive strength of concrete needs to be specified include at removal
of formwork and shores. Additionally, required compressive strength of concrete should be specified for: 1) cast-in-place post-tensioned concrete at the application of post-tensioning; 2) precast concrete at stripping from the forms and during handling, shipping, and erection; and 3) precast, prestressed concrete at transfer of prestress, at stripping from the forms,
and during handling, shipping, and erection. For portions of the structure that are not designed by the licensed design professional, refer to 26.4.2.2(a).

[CODE] 26.4.2.2 Compliance requirements:
[CODE] (a) The required compressive strength at designated stages
of construction for each part of the structure not designed
by the licensed design professional shall be submitted for review. (b) For members identified in construction documents as subject to cycles of freezing and thawing and applica- tion of deicing chemicals, supplementary cementitious materials, including fly ash and natural pozzolans, silica
fume, and slag cement, shall not exceed the maximum
percentage allowed in Table 26.4.2.2(b) and shall satisfy (1) and (2). (1) Supplementary cementitious materials, including fly
ash and natural pozzolans, silica fume, and slag cement,
used in the manufacture of ASTM C595 and C1157
blended cements shall be included in assessing compli-
ance with the limits in Table 26.4.2.2(b). (2) The individual limits in Table 26.4.2.2(b) shall apply regardless of the number of cementitious materials in a concrete mixture.

[COMMENTARY] R26.4.2.2(b) These limits on supplementary cementitious materials are applicable to concrete mixtures for members assigned to Exposure Class F3.
[COMMENTARY] American Concrete Institute — Copyrighted © Material — www.concrete.org

File: data_clean/ACI_318-19_selected/page_162.txt
[DOCUMENT: ACI_318-19_selected]
[PAGE: 162/196]
[LAYOUT: CODE/COMMENTARY]
============================================================
[CODE] ACI 318-19: BUILDING CODE REQUIREMENTS FOR STRUCTURAL CONCRETE


[CODE] Table 26.4.2.2(b)—Limits on cementitious materials
for concrete assigned to Exposure Class F3
[CODE] Maximum percent of total
[CODE] cementitious materials by
Supplementary cementitious
[CODE] materials mass Fly ash or natural pozzolans 25 conforming to ASTM C618
[CODE] Slag cement conforming to ASTM 50
[CODE] C989
[CODE] Silica fume conforming to ASTM 10
[CODE] C1240
[CODE] Total of fly ash or natural pozzolans
[CODE] vgs 35
and silica fume
[CODE] Total of fly ash or natural pozzolans, wae 50
slag cement, and silica fume

[COMMENTARY] R26.4.2.2(c) Mixture requirements for Exposure Cate-
gory S are given in 19.3.2.1. ASTM C1012 may be used to evaluate the sulfate resistance of concrete mixtures using alternative combinations of cementitious materials to those listed in Table 19.3.2.1 for all classes of sulfate exposure.
More detailed guidance on qualification of such mixtures using ASTM C1012 is given in ACI 201.2R. The expansion criteria in Table 26.4.2.2(c) for testing in accordance with
ASTM C1012 are the same as those in ASTM C595 and
C1157 for moderate sulfate resistance (Optional Designation
MS) in Exposure Class $1 and for high sulfate resistance (Optional Designation HS) in Exposure Class $2 and Expo- sure Class $3 Option 2. The 18-month expansion limit only applies for Exposure Class $3, Option 1.

[CODE] (c) For concrete mixtures for members identified in construction documents to be exposed to sulfate, alter- native combinations of cementitious materials to those specified in 26.4.2.1(a)(9) are permitted if tests for sulfate resistance satisfy the criteria in Table 26.4.2.2(c).
[CODE] Table 26.4.2.2(c)—Requirements for establishing suitability of combinations of cementitious
materials for Exposure Class S
[CODE] Maximum length change for tests in accordance
[CODE] with ASTM C1012, percent
[CODE] Exposure class At6months | At12 months | At 18 months Sl 0.10 No requirement | No requirement S2 0.05 0.1011 No requirement Option 1 No No requirement 0.10
93 requirement Option 2 0.05 0.108 No requirement (The 12-month expansion limit applies only if the measured expansion exceeds the 6-month maximum expansion limit.

[COMMENTARY] R26.4.2.2(d) Documentation that the potential for AAR has been evaluated can be provided by the concrete supplier.
ASTM C1778 provides methods and criteria for determining the reactivity of aggregates and guidance for reducing the risk of deleterious alkali-aggregate reactions in concrete.

[CODE] (d) For concrete identified as being exposed to water in service, evidence shall be submitted that the concrete
mixture complies with (1) and (2). (1) Aggregates are not alkali-silica reactive or measures to mitigate alkali-silica reactivity have been established. (2) Aggregates are not alkali-carbonate reactive. (e) Compliance with the specified chloride ion content limits shall be demonstrated by (1) or (2). (1) Calculating total chloride ion content of the concrete
mixture on the basis of measured total chloride ion content from concrete materials and concrete mixture proportions.

[COMMENTARY] R26.4.2.2(e)(1) This procedure was discussed in the
Commentary of Code editions before ACI 318-19 and
moved into the Code to remove ambiguity over whether it is permitted. It is common practice for total chloride ion content of a proposed concrete mixture to be evaluated by
combining total chloride ion content of the concrete mate- rials based on the mixture proportions. Total chloride ion content of cementitious materials and mixing water can be
determined in accordance with ASTM C114. Total chloride ion content of aggregates can be determined on an aggre- gate sample prepared as specified for concrete samples and

[CODE] American Concrete Institute — Copyrighted © Material — www.concrete.org

File: data_clean/ACI_318-19_selected/page_163.txt
[DOCUMENT: ACI_318-19_selected]
[PAGE: 163/196]
[LAYOUT: CODE/COMMENTARY]
============================================================
[COMMENTARY] PART 9: CONSTRUCTION 525


[COMMENTARY] tested in accordance with ASTM C1152. Total chloride ion content of admixtures is reported by the supplier. Calcu- lated total chloride ion content determined in this manner is conservative. If calculated total chloride ion content exceeds the limits in Table 19.3.2.1, the concrete materials can be adjusted until compliance is achieved, or water-soluble chlo- ride ion content can be determined using 26.4.2.2(e)(2).
[COMMENTARY] R26.4.2.2(e)(2) This option is to determine the water-soluble chloride ion content in hardened concrete by ASTM C1218 and is an alternative to 26.4.2.2(e)(1) if the total chloride ion content calculated in accordance with 26.4.2.2(e)(1) exceeds the limits
of Table 19.3.2.1. The chloride ions present in the pore water solution impact the corrosion of reinforcement or embedded metal. To estimate the water-soluble chloride ion content in the concrete that can impact corrosion, ASTM C1218 is used after a period of hydration. The chlorides in some materials, like aggregates, are not available as water-soluble chlorides.

[CODE] (2) Determining water-soluble chloride ion content of
hardened concrete in accordance with ASTM C1218 at age between 28 and 42 days.

[COMMENTARY] ‘Se Construction
_
[COMMENTARY] Furthermore, some chlorides initially in solution will be
bound by hydration of cementitious materials. Chlorides insoluble in water are not considered to accelerate corrosion of embedded metals.

[CODE] (f) For prestressed concrete, admixtures containing
calcium chloride are prohibited. (g) For concrete placed on or against stay-in-place galva- nized steel forms, maximum water soluble chloride ion content shall be 0.30 percent by mass of cementitious materials unless a more stringent limit for the member is specified.

[COMMENTARY] R26.4.2.2(g) The contractor might select a construction option not shown in the construction documents. Because of the critical nature of placements against stay-in-place galvanized steel forms, the Code requires a more stringent chloride ion limit than what may be shown in the construc- tion documents. For example, if a member was originally specified in the construction documents with a chloride limit of 1.00 percent, use of stay-in-place galvanized steel forms results in a change to the more stringent limit of 0.30 percent.
[COMMENTARY] R26.4.2.2(h) ASTM C567 provides two methods for determining equilibrium density. To measure equilibrium density, specimens are maintained at 73°F and 50 percent relative humidity until they achieve constant mass. This
measurement can take in excess of 2 months. Alternatively, the calculated equilibrium density can be more rapidly estimated from the oven-dry density. The licensed design professional can require the measurement of equilibrium density in accordance with ASTM C567.

[CODE] (h) For lightweight concrete, fresh density shall be deter-
mined in accordance with ASTM C138 that corresponds with the specified equilibrium density determined in accordance with ASTM C5067. The fresh density corre-
sponding to the specified equilibrium density shall be used as the basis of acceptance.
[CODE] (1) Steel fiber-reinforced concrete used for shear resistance shall satisfy (1) and (2): (1) Conform to ASTM C1116. (2) Contain at least 100 lb of deformed steel fibers per cubic yard of concrete.
[CODE] 26.4.3 Proportioning of concrete mixtures

[COMMENTARY] R26.4.3 Proportioning of concrete mixtures
[COMMENTARY] The 2014 edition of the Code deleted the statistical requirements for proportioning concrete that were contained in previous editions. This information was removed from the Code because it is not the responsibility of the licensed

[CODE] 26.4.3.1 Compliance requirements:

[COMMENTARY] aci
_IT
[COMMENTARY] American Concrete Institute - Copyrighted © Material — www.concrete.org

File: data_clean/ACI_318-19_selected/page_164.txt
[DOCUMENT: ACI_318-19_selected]
[PAGE: 164/196]
[LAYOUT: CODE/COMMENTARY]
============================================================
[CODE] 526 ACI 318-19: BUILDING CODE REQUIREMENTS FOR STRUCTURAL CONCRETE



[COMMENTARY] design professional to proportion concrete mixtures. Further, this information is available in other ACI documents, such as ACI 301 and ACI 214R. Finally, the quality control proce- dures of some concrete producers allow meeting the accep- tance criteria of the Code without following the process included in previous editions of the Code.
[COMMENTARY] R26.4.3.1(a) This section provides requirements for developing mixture proportions. The concrete is required to be workable and to meet the durability and strength requirements of the Code. The term “without segregation” is intended to provide for a cohesive mixture in which aggre- gates remain well distributed while the concrete is in its fresh state. It is recognized that some segregation in the form
of bleeding will occur. The required workability will depend
on reinforcement congestion, member geometry, and the
placement and consolidation methods to be used. Construc- tion requirements of the contractor should be considered in establishing required workability of the concrete. The Code does not include provisions for especially severe exposures, such as chemical contact, high tempera- tures, temporary freezing-and-thawing conditions during construction, abrasive conditions, or other unique durability considerations pertinent to the structure. The Code also does not address aesthetic considerations such as surface finishes. If applicable, these items should be covered specifically in the construction documents. Strength test requirements for standard-cured specimens are given in 26.12.3.

[CODE] (a) Concrete mixture proportions shall be established so that the concrete satisfies (1) through (4): (1) Can be placed without segregation and fully encase reinforcement. (2) Meets durability requirements given in the construc- tion documents. (3) Conforms to strength test requirements for standard- cured specimens.

[COMMENTARY] R26.4.3.1(a)(4) Modulus of elasticity testing may be required for the development of concrete mixtures to verify that specified modulus of elasticity can be obtained. It is
necessary to specify both E, and test age. Testing to verify that the specified modulus of elasticity is being attained during construction is at the discretion of the licensed design professional, including specification of acceptance criteria. Field testing may also be required by the local building official.

[CODE] (4) Conforms to modulus of elasticity requirements (1)
through (111) for mixtures requiring testing in accor-
dance with construction documents. (1) The modulus of elasticity shall be determined as the average modulus obtained from at least three cylinders made from the same sample of concrete and tested at 28 days or at test age designated for E,. (11) Cylinders used to determine modulus of elasticity shall be made and cured in the laboratory in accor-
dance with ASTM C192 and tested in accordance with ASTM C469. (111) Modulus of elasticity of a concrete mixture shall
be acceptable if the measured value equals or exceeds the specified value. (b) Concrete mixture proportions shall be established in
accordance with Article 4.2.3 of ACI 301 or by an alterna- tive method acceptable to the licensed design professional. Alternative methods shall have a probability of satisfying the strength requirements for acceptance tests of standard-
cured specimens that meets or exceeds the probability associated with the method in Article 4.2.3 of ACI 301. If Article 4.2.3 of ACI 301 is used, the strength test records
used for establishing and documenting concrete mixture proportions shall not be more than 24 months old.

[COMMENTARY] R26.4.3.1(b) Article 4.2.3 of ACI 301 contains the statis- tical procedures for selecting the required average strength that were included previously in the Code. Alternatively, the concrete producer may provide evidence acceptable to the licensed design professional that the concrete can be propor- tioned by another method to meet the project requirements
and the acceptance criteria of 26.12.3. The Code presumes that the probability of not meeting the acceptance criteria in 26.12.3 is not more than 1 in 100. Following the method of proportioning in ACI 301 will maintain this level of risk.
A key factor in evaluating any proposed alternative propor-

[CODE] aci>
a
[CODE] American Concrete Institute - Copyrighted © Material — www.concrete.org

File: data_clean/ACI_318-19_selected/page_165.txt
[DOCUMENT: ACI_318-19_selected]
[PAGE: 165/196]
[LAYOUT: CODE/COMMENTARY]
============================================================
[COMMENTARY] PART 9: CONSTRUCTION 527


[COMMENTARY] tioning method should be its ability to preserve this presumed level of risk. Refer to ACI 214R for additional information.

[CODE] (c) The concrete materials used to develop the concrete
mixture proportions shall correspond to those to be used in the proposed Work. (d) If different concrete mixtures are to be used for different portions of proposed Work, each mixture shall
comply with the concrete mixture requirements stated in the construction documents.

[COMMENTARY] R26.4.3.1(d) If more than one concrete mixture is used for the project, each mixture is required to satisfy Code require- ments. A change in concrete constituents, such as sources or types of cementitious materials, aggregates, or admix- tures, is considered a different mixture. A minor change in
mixture proportions made in response to field conditions is not considered a new mixture. Concrete mixture requirements to be placed in the construction documents are given in 26.4.2. 1(a).

[CODE] (e) Shotcrete mixture proportions shall be established so that shotcrete satisfies (1) through (3): (1) Can be placed without segregation and fully encase reinforcement. (2) Meets durability requirements given in the construc- tion documents. (3) Conforms to strength test requirements for shotcrete.

[COMMENTARY] oa Construction

[CODE] 26.4.4 Documentation of concrete mixture characteristics

[COMMENTARY] R26.4.4 Documentation ofconcrete mixture characteristics

[CODE] 26.4.4.1 Compliance requirements:

[COMMENTARY] R26.4.4.1(a) Review of the proposed concrete mixture is necessary to ensure that it is appropriate for the project and
meets all of the requirements for strength and durability as established by the licensed design professional. The licensed design professional typically reviews the documentation on a proposed concrete mixture to evaluate the likelihood that the concrete will meet the strength-test acceptance require-
ments of 26.12.3 and that acceptable materials are used. The statistical principles discussed in ACI 214R can be useful in evaluating the likelihood that a proposed mixture will meet the strength-test requirements of 26.12.3. Concrete mixture requirements to be placed in the construction documents are given in 26.4.2. 1(a).

[CODE] (a) Documentation of concrete mixture characteristics shall be submitted for review by the licensed design professional before the mixture is used and before making
changes to mixtures already in use. Evidence of the ability
of the proposed mixture to comply with the fresh and
hardened concrete mixture requirements in the construc- tion documents shall be included in the documentation.
The evidence shall include records of consecutive strength tests, as defined in 26.12.1.1, of the same concrete mixture
used in previous projects or the results of laboratory trial batches of the proposed mixture.

[COMMENTARY] R26.4.4.1(b) If.’ < 5000 psi and test data are not avail- able, concrete mixture proportions should be established to
produce a sufficiently high average strength such that the likelihood that the concrete would not meet the strength acceptance criteria would be acceptably low. Guidance on an appropriate average strength is provided in ACI 214R. The
purpose of this provision is to allow construction to continue
when there is an unexpected interruption in concrete supply
and there is not sufficient time for testing and evaluation. It also applies for a small project where the cost of trial mixture data is not justified.

[CODE] (b) If field or laboratory test data are not available, and f,'
< 5000 psi, concrete proportions shall be based on other experience or information, if approved by the licensed design professional. If f,' > 5000 psi, test data docu-
menting the characteristics of the proposed mixtures are required.

[COMMENTARY] R26.4.4.1(c) It is sometimes necessary or beneficial to adjust concrete mixtures during the course of a project. Conditions that could result in mixture adjustments include

[CODE] (c) It shall be permitted to modify mixtures during the course of the Work. Before using the modified mixture,
evidence acceptable to the licensed design professional

[COMMENTARY] ci}
[COMMENTARY] American Concrete Institute - Copyrighted © Material — www.concrete.org

File: data_clean/ACI_318-19_selected/page_166.txt
[DOCUMENT: ACI_318-19_selected]
[PAGE: 166/196]
[LAYOUT: CODE/COMMENTARY]
============================================================
[CODE] ACI 318-19: BUILDING CODE REQUIREMENTS FOR STRUCTURAL CONCRETE


[CODE] shall be submitted to demonstrate that the modified
mixture complies with the concrete mixture requirements in the construction documents.

[COMMENTARY] changes in concrete materials, seasonal temperature fluc- tuations, or changes in conveying and placing methods. Additionally, an adjustment to a concrete mixture may be required or appropriate if strength tests are lower or higher than required.

[CODE] (d) Documentation of shotcrete mixture characteris- tics shall be submitted for review by the licensed design professional before the mixture is used and before making
changes to mixtures already approved. Evidence of the ability of the proposed shotcrete mixture to comply with the shotcrete mixture requirements in the construction
documents shall be included in the documentation.
[CODE] 26.5—Concrete production and construction

[COMMENTARY] R26.5—Concrete production and construction Detailed recommendations for mixing, handling, trans- porting, and placing concrete are given in ACI 304R.

[CODE] 26.5.1 Concrete production

[COMMENTARY] R26.5.1 Concrete production

[CODE] 26.5.1.1 Compliance requirements:
[CODE] (a) Cementitious materials and aggregates shall be stored to prevent deterioration or contamination. (b) Material that has deteriorated or has been contami- nated shall not be used in concrete. (c) Equipment for mixing and transporting concrete shall
conform to ASTM C94 or ASTM C685.

[COMMENTARY] R26.5.1.1(c) ASTM C94 and ASTM C685 address opera- tional requirements for equipment used to produce concrete.

[CODE] (d) Ready-mixed and site-mixed concrete shall be batched,
mixed, and delivered in accordance with ASTM C94 or
ASTM C685.

[COMMENTARY] R26.5.1.1(d) ASTM C94 is a specification for ready
mixed concrete whereby materials are primarily measured
by mass (weight) and production is by batches. This is the
more common method of concrete production, and it is also
used in precast concrete plants. ASTM C685 is a specifica- tion for concrete where materials are measured by volume
and the production is by continuous mixing. These specifica- tions include provisions for capacity of mixers, accuracy of
measuring devices, batching accuracy, mixing and delivery,
and tests for evaluating the uniformity of mixed concrete.

[CODE] 26.5.2 Concrete placement and consolidation

[COMMENTARY] R26.5.2 Concrete placement and consolidation

[CODE] 26.5.2.1 Compliance requirements:
[CODE] (a) Debris and ice shall be removed from spaces to be
occupied by concrete before placement.

[COMMENTARY] R26.5.2.1(a) Forms need to be cleaned before beginning to place concrete. In particular, sawdust, nails, wood pieces,
and other debris that may collect inside forms need to be removed.

[CODE] (b) Standing water shall be removed from place of deposit before concrete is placed unless a tremie is to be used or unless otherwise permitted by both the licensed design professional and the building official.

[COMMENTARY] R26.5.2.1(b) The tremie referred to in this provision is not a short tube or “elephant trunk.” It is a full-depth pipe used in accordance with accepted procedures for placing concrete
under water. Information regarding placing concrete using a tremie is given in ACI 304R.

[CODE] aci®
IT
[CODE] American Concrete Institute - Copyrighted © Material — www.concrete.org

File: data_clean/ACI_318-19_selected/page_167.txt
[DOCUMENT: ACI_318-19_selected]
[PAGE: 167/196]
[LAYOUT: CODE/COMMENTARY]
============================================================
[COMMENTARY] PART 9: CONSTRUCTION 529


[COMMENTARY] R26.5.2.1(c) The Code requires the equipment for handling
and transporting concrete to be capable of supplying concrete to the place of deposit continuously and reliably under all conditions and for all methods of placement. This applies to all placement methods, including pumps, belt conveyors,
pneumatic systems, wheelbarrows, buggies, crane buckets,
and tremies.

[CODE] (c) Equipment used to convey concrete from the mixer to the location of final placement shall have capabilities to achieve the placement requirements.

[COMMENTARY] R26.5.2.1(d) Loss of strength can result if concrete is
pumped through pipe made of aluminum or aluminum alloy. This loss is caused by the formation of hydrogen gas generated by the reaction between the cement alkalies and the aluminum eroded from the interior of the pipe surface.
The strength reduction has been shown to be as much as 50 percent (Newlon and Ozol 1969). Hence, equipment made
of aluminum or aluminum alloys should not be used for
pump lines, tremies, or chutes other than short chutes such as those used to convey concrete from a truck mixer.

[CODE] (d) Concrete shall not be pumped through pipe made of
aluminum or aluminum alloys.

[COMMENTARY] ‘fe Construction
_
[COMMENTARY] R26.5.2.1(e) Concrete should be available at a supply rate consistent with the capacity of the placement equipment and the placement crew. Concrete supplied at a faster rate than
can be accommodated by placement equipment or crew can result in loss of workability of concrete in equipment waiting to discharge. Excessive delays in the supply of concrete can cause previous placements to stiffen and result in the forma- tion of cold joints. Each step in the handling and transporting of concrete
needs to be controlled to maintain uniformity within a batch
and from batch to batch. It is important to minimize segrega- tion of the coarse aggregate from the mortar or of water from the other ingredients. Rehandling and transferring concrete over large distances
from delivery vehicles to the point of placement in the struc- ture can cause segregation of materials. The Code there- fore requires that concrete be deposited as close to its final location as possible. However, self-consolidating concrete
mixtures can be developed to flow longer distances and
maintain their stability with minimal segregation. Guidance
on self-consolidating concrete is provided in ACI 237R.

[CODE] (e) Concrete shall be placed in accordance with (1)
through (5): (1) At a rate to provide an adequate supply of concrete at the location of placement. (2) At a rate so concrete at all times has sufficient work- ability such that it can be consolidated by the intended methods. (3) Without segregation or loss of materials. (4) Without interruptions sufficient to permit loss of workability between successive placements that would result in cold joints. (5) Deposited as near to its final location as practicable to avoid segregation due to rehandling or flowing.
[CODE] (f) Concrete that has been contaminated or has lost its initial workability to the extent that it can no longer be consolidated by the intended methods shall not be used. (g) Retempering concrete in accordance with the limits of
ASTM C94 shall be permitted unless otherwise restricted
by the licensed design professional. (h) After starting, concreting shall be carried on as a contin-
uous operation until the completion of a panel or section, as defined by its boundaries or predetermined joints. (1) Concrete shall be consolidated by suitable means during placement and shall be worked around reinforce-
ment and embedments and into corners of forms.

[COMMENTARY] R26.5.2.1(g) ASTM C94 permits water addition to mixed concrete before concrete is discharged to bring it up to the specified slump range as long as prescribed limits on the
maximum mixing time and w/cm are not violated.
[COMMENTARY] R26.5.2.1(i) Detailed recommendations for consolida- tion of concrete are given in ACI 309R. This guide pres- ents information on the mechanism of consolidation and provides recommendations on equipment characteristics and
procedures for various types of concrete mixtures.
[COMMENTARY] aci>
[COMMENTARY] American Concrete Institute - Copyrighted © Material — www.concrete.org
[COMMENTARY] _IT
