Repository: 1carloso1/FUVIA-Agent

File: data_clean/ACI_318-19_selected/page_168.txt
[DOCUMENT: ACI_318-19_selected]
[PAGE: 168/196]
[LAYOUT: CODE/COMMENTARY]
============================================================
[CODE] 530 ACI 318-19: BUILDING CODE REQUIREMENTS FOR STRUCTURAL CONCRETE


[CODE] (j) Prior to placement of a new layer of shotcrete, rebound
and overspray from adjacent placements shall be removed. (k) Cuttings and rebound shall not be incorporated into the Work.

[COMMENTARY] R26.5.2.1(j and k) Rebound material is loose aggregate
and cement paste that bounces off after colliding with form-
work, reinforcement, or a hardened shotcrete surface. Overspray is the paste-rich material that separates from the stream during shotcreting and adheres to nearby rein-
forcement and formwork. Adjacent surfaces are typically protected from overspray. Cuttings refers to shotcrete that has been applied beyond the finish face and is cut off during trimming or rod finishing. Rod finishing refers to the use of a hard-edged tool or rod to cut excess material by trimming, slicing, or scraping the
exposed shotcrete to a true line and grade.

[CODE] (1) Shotcrete surfaces intended to receive subsequent shot- crete placement shall be roughened to a full amplitude of
approximately 1/4 in. before the shotcrete has reached final set.
(m) Before placing additional material onto hardened shot- crete, laitance shall be removed, joints shall be cleaned,
and the surface shall be dampened. (n) In-place fresh shotcrete that exhibits sags, sloughs, segregation, honeycombing, or sand pockets shall be
removed and replaced.

[COMMENTARY] R26.5.2.1(n) If the shotcrete sags because of improper consistency, adjacent vibration, or improper finishing, those sections should also be removed and replaced. ACI
506.4R provides additional recommendations for repairing shotcrete.

[CODE] (o) A certified shotcrete nozzle operator shall place all shotcrete.

[COMMENTARY] R26.5.2.1(0) Nozzle operators become certified through testing and training programs that include written and
performance examinations. Each shotcrete nozzle operator should be certified in accordance with the applicable ACI certification program for dry-mix or wet-mix shotcrete (both are covered by CPP 660.1-15).

[CODE] (p) Ifa project-specific shotcrete mockup panel is required,
each nozzle operator shall have demonstrated the ability to shoot an approved shotcrete mockup panel.
[CODE] 26.5.3 Curing

[COMMENTARY] R26.5.3 Curing

[CODE] 26.5.3.1 Design information:

[COMMENTARY] Detailed recommendations for curing concrete are given in ACI 308R. This guide presents basic principles of proper curing and describes the various methods, procedures, and materials for curing of concrete.

[CODE] (a) If supplementary tests of field-cured specimens are required to verify adequacy of curing and protection, the
number and size of test specimens and the frequency of these supplementary tests.
[CODE] 26.5.3.2 Compliance requirements:
[CODE] (a) Concrete, other than high-early-strength, shall be
maintained at a temperature of at least 50°F and in a moist condition for at least the first 7 days after placement, except if accelerated curing is used. (b) High-early-strength concrete shall be maintained at a temperature of at least 50°F and in a moist condition for at
[CODE] aci=
_
[CODE] American Concrete Institute —- Copyrighted © Material — www.concrete.org

File: data_clean/ACI_318-19_selected/page_169.txt
[DOCUMENT: ACI_318-19_selected]
[PAGE: 169/196]
[LAYOUT: CODE/COMMENTARY]
============================================================
[COMMENTARY] PART 9: CONSTRUCTION 531



[CODE] least the first 3 days after placement, except if accelerated curing is used. (c) Accelerated curing to accelerate strength gain and
reduce time of curing is permitted using high-pressure steam, steam at atmospheric pressure, heat and moisture, or other process acceptable to the licensed design profes- sional. If accelerated curing is used, (1) and (2) shall apply: (1) Compressive strength at the load stage considered shall be at least the strength required at that load stage. (2) Accelerated curing shall not impair the durability of the concrete.

[COMMENTARY] R26.5.3.2(c) This section applies whenever an accelerated curing method is used, whether for precast or cast-in-place elements. EB-001.15, and PCI MNL 116, and PCI MNL 117
provide general information on accelerated curing. Acceler- ated curing procedures require careful attention to obtain
uniform and satisfactory results. Preventing moisture loss during the curing is essential. The compressive strength of accelerated-cured concrete is not as high at later ages as that of nominally identical concrete continuously cured under moist conditions at
moderate temperatures. Also, the modulus of elasticity, E,,
of accelerated-cured specimens may vary from that of speci-
mens moist-cured at normal temperatures.
[COMMENTARY] R26.5.3.2(d) Strengths of cylinders cured under field conditions may be required to evaluate the adequacy of

[CODE] (d) If required by the building official or licensed design professional, test results for cylinders made and cured in
accordance with (1) and (2) shall be provided in addition to test results for standard-cured cylinders. (1) At least two 6 x 12 in. or at least three 4 x 8 in. cylin- ders to be field cured shall be molded at the same time
and from the same samples as standard-cured cylinders. (2) Field-cured cylinders shall be cured in accordance with the field curing procedure of ASTM C31 and tested in accordance with ASTM C39.

[COMMENTARY] oa Construction
[COMMENTARY] curing and protection of concrete in the structure. The Code provides a specific criterion in 26.5.3.2(e) for determining the adequacy of curing and protection afforded to the structure. For a valid comparison, field-cured cylin- ders and companion standard-cured cylinders need to be
made from the same sample. Field-cured cylinders are to be cured, as nearly as possible, under the same conditions as the structure. The field-cured cylinders should not be treated
more favorably than the structural members they represent. In evaluating test results of field-cured cylinders, it should
be recognized that even if cylinders are protected in the same
manner as the structure, they may not experience the same temperature history as the concrete in the structure. This different temperature history occurs because heat of hydra- tion may be dissipated differently in a cylinder compared
with the structural member.
[COMMENTARY] R26.5.3.2(e) Research (Bloem 1968) has shown that the strength of cylinders protected and cured to simulate
good field practice should be at least about 85 percent of standard-cured cylinders if both are tested at the age desig-
nated for f.’. Thus, a value of 85 percent has been set as a rational basis for determining the adequacy of field curing.
The comparison is made between the measured strengths
of companion field-cured and standard-cured cylinders, not
between the strength of field-cured cylinders and the value
off.’. Test results for the field-cured cylinders are considered satisfactory, however, if the strength of field-cured cylinders
exceeds f.’ by more than 500 psi, even though they fail to reach 85 percent of the strength of companion standard- cured cylinders. The 85 percent criterion is based on the assumption that concrete is maintained above 50°F and in a moist condition for at least the first 7 days after placement, or high-early- strength concrete is maintained above 50°F and in a moist condition for at least the first 3 days after placement.

[CODE] (e) Procedures for protecting and curing concrete shall be considered adequate if (1) or (2) are satisfied: (1) Average strength of field-cured cylinders at test
age designated for determination of f,’ is equal to or at least 85 percent of that of companion standard-cured cylinders. (2) Average strength of field-cured cylinders at test age
exceeds f,' by more than 500 psi.

[COMMENTARY] aci=
_ IT
[COMMENTARY] American Concrete Institute - Copyrighted © Material — www.concrete.org

File: data_clean/ACI_318-19_selected/page_170.txt
[DOCUMENT: ACI_318-19_selected]
[PAGE: 170/196]
[LAYOUT: CODE/COMMENTARY]
============================================================
[CODE] 532 ACI 318-19: BUILDING CODE REQUIREMENTS FOR STRUCTURAL CONCRETE

[COMMENTARY] If the field-cured cylinders do not provide satisfac- tory strength by this comparison, steps need to be taken to
improve the curing. If the tests indicate a possible serious deficiency in strength of concrete in the structure, core tests
may be required, with or without supplemental wet curing, to evaluate the structural adequacy, as provided in 26.12.6.

[CODE] (f) Shotcrete shall be cured in accordance with (1) through (3). (1) For 24 hours from completion of placement, initial curing shall be provided by one of the following methods: (1) Ponding, fogging, or continuous sprinkling; (ii) Absorptive mat, fabric, or other protective covering kept continuously moist; (iii) Application of a membrane-forming curing
compound. (2) After 24 hours from completion of placement, final curing shall be provided by one of the following methods: (1) Same method used in the initial curing process; (ii) Sheet materials; (iii) Other moisture-retaining covers kept continu- ously moist. (3) Final curing shall be maintained for a minimum duration of: (1) 7 days, (11) 3 days if either a high-early-strength cement or an accelerating admixture is used.

[COMMENTARY] R26.5.3.2(f) If using a curing compound, it will usually be necessary to apply the compound at a higher rate than the manufacturer’s recommendation because of the rougher surface of many shotcrete applications.

[CODE] 26.5.4 Concreting in cold weather

[COMMENTARY] R26.5.4 Concreting in cold weather
[COMMENTARY] Detailed recommendations for cold weather concreting are given in ACI 306R. Specification requirements for concreting in cold weather are provided in ACI 301 and
ACI 306.1. If both ACI 301 and ACI 306.1 are referenced in construction documents, the governing requirements should
be identified.

[CODE] 26.5.4.1 Design information:
[CODE] (a) Temperature limits for concrete as delivered in cold
weather.

[COMMENTARY] R26.5.4.1(a) ASTM C94, ACI 306R, and ACI 301 contain requirements and recommendations for concrete tempera- ture based on section size.

[CODE] 26.5.4.2 Compliance requirements:
[CODE] (a) Adequate equipment shall be provided for heating concrete materials and protecting concrete during freezing or near-freezing weather. (b) Frozen materials or materials containing ice shall not be used. (c) Forms, fillers, and ground with which concrete is to
come in contact shall be free from frost and ice.
[CODE] (aci¥
_ I
[CODE] American Concrete Institute - Copyrighted © Material — www.concrete.org

File: data_clean/ACI_318-19_selected/page_171.txt
[DOCUMENT: ACI_318-19_selected]
[PAGE: 171/196]
[LAYOUT: CODE/COMMENTARY]
============================================================
[COMMENTARY] PART 9: CONSTRUCTION 533

[CODE] (d) Concrete materials and production methods shall
be selected so that the concrete temperature at delivery
complies with the specified temperature limits.

[COMMENTARY] R26.5.5 Concreting in hot weather

[CODE] 26.5.5 Concreting in hot weather

[COMMENTARY] Detailed recommendations for hot weather concreting are
given in ACI 305R. This guide identifies the hot weather factors that affect concrete properties and construction prac- tices and recommends measures to eliminate or minimize undesirable effects. Specification requirements for concreting in hot weather are provided in ACI 301 and ACI 305.1.

[CODE] 26.5.5.1 Design information:

[COMMENTARY] R26.5.5.1(a) ACI 301 and ACI 305.1 limit the maximum concrete temperature to 95°F at the time of placement.

[CODE] (a) Temperature limits for concrete as delivered in hot
weather.
[CODE] 26.5.5.2 Compliance requirements:

[COMMENTARY] a Construction

[CODE] (a) Concrete materials and production methods shall
be selected so that the concrete temperature at delivery
complies with the specified temperature limits. (b) Handling, placing, protection, and curing procedures shall limit concrete temperatures or water evaporation that could reduce strength, serviceability, and durability of the
member or structure.

[COMMENTARY] R26.5.6 Construction, contraction, and isolation joints

[CODE] 26.5.6 Construction, contraction, and isolation joints

[COMMENTARY] For the integrity of the structure, it is important that joints in the structure be located and constructed as required by the design. Any deviations from locations indicated in construc- tion documents should be approved by the licensed design professional. Construction or other joints should be located where they will cause the least weakness in the structure. Lateral force
design may require additional consideration of joints during
design.

[CODE] 26.5.6.1 Design information:
[CODE] (a) If required by the design, locations and details of construction, isolation, and contraction joints.

[COMMENTARY] R26.5.6.1(b) Shear keys, intermittent shear keys, diagonal
dowels, or shear friction may be used where force transfer is required. If shear friction at a joint interface in accor-
dance with 22.9 is invoked in the design, include applicable construction requirements in the construction documents.

[CODE] (b) Details required for transfer of shear and other forces
through construction joints.

[COMMENTARY] R26.5.6.1(c) The preparations referenced are applicable if design for shear friction is in accordance with 22.9 and for contact surfaces at construction joints for structural walls.

[CODE] (c) Surface preparation, including intentional roughening
of hardened concrete surfaces where concrete is to be
placed against previously hardened concrete.

[COMMENTARY] R26.5.6.1(d) The locations referenced are those for which design for shear friction is in accordance with 22.9.

[CODE] (d) Locations where shear is transferred between as-rolled steel and concrete using headed studs or welded rein- forcing bars requiring steel to be clean and free of paint. (e) Surface preparation including intentional roughening if composite topping slabs are to be cast in place on a precast floor or roof intended to act structurally with the precast members.

[COMMENTARY] American Concrete Institute - Copyrighted © Material — www.concrete.org

File: data_clean/ACI_318-19_selected/page_172.txt
[DOCUMENT: ACI_318-19_selected]
[PAGE: 172/196]
[LAYOUT: CODE/COMMENTARY]
============================================================
[CODE] ACI 318-19: BUILDING CODE REQUIREMENTS FOR STRUCTURAL CONCRETE


[CODE] (f) For shotcrete, location of construction joints for which square joints are permitted.
[CODE] 26.5.6.2 Compliance requirements:
[CODE] (a) Joint locations or joint details not shown or that differ
from those indicated in construction documents shall be submitted for review by the licensed design professional.

[COMMENTARY] R26.5.6.2(a) If the licensed design professional does not designate specific joint locations, the contractor should submit joint locations for construction to the licensed design professional for review to determine that the proposed loca- tions do not impact the performance of the structure.

[CODE] (b) Except for prestressed concrete, construction joints in floor and roof systems shall be located within the middle third of spans of slabs, beams, and girders unless other-
wise approved by the licensed design professional.

[COMMENTARY] R26.5.6.2(b) Tendons of continuous post-tensioned slabs and beams are usually stressed at a point along the span where the tendon profile is at or near the centroid of the concrete cross section. Therefore, interior construction joints are usually located within the end thirds of the span rather than the middle third of the span. Construction joints located within the end thirds of continuous post-tensioned slab and beam spans have a long history of satisfactory performance; therefore, 26.5.6.2(b) is not applicable to prestressed concrete.

[CODE] (c) Construction joints in girders shall be offset a distance
of at least two times the width of intersecting beams,
measured from the face of the intersecting beam, unless otherwise approved by the licensed design professional. (d) Construction joints shall be cleaned and laitance
removed before new concrete is placed. (e) Surface of concrete construction joints shall be inten- tionally roughened if specified. (f) Immediately before new concrete is placed, construc- tion joints shall be prewetted and standing water removed. (g) For shotcrete, construction joint surfaces shall be cut at a 45-degree angle to the finished surface, unless a square joint is designated in the construction documents. (h) For shotcrete, construction joints proposed at loca- tions not shown on the construction documents shall be submitted to the licensed design professional for approval prior to shotcrete placement.
[CODE] 26.5.7 Construction of concrete members

[COMMENTARY] R26.5.7 Construction of concrete members

[CODE] 26.5.7.1 Design information:
[CODE] (a) Details required to accommodate dimensional
changes resulting from prestressing, creep, shrinkage, and temperature. (b) Identify if a slab-on-ground is designed as a structural
diaphragm or part of the seismic-force-resisting system.

[COMMENTARY] R26.5.7.1(b) A slab-on-ground may be designed to act as a structural diaphragm or to provide required ties between foundations. The construction documents should clearly identify any slab on ground that is a structural diaphragm,
and state that saw cutting or joints are prohibited unless
approved by the licensed design professional. Joints can affect the integrity of the slab and its ability to act as a struc- tural diaphragm, unless structural repairs are made. Refer also to 26.5.7.2(d).

[CODE] American Concrete Institute - Copyrighted © Material — www.concrete.org

File: data_clean/ACI_318-19_selected/page_173.txt
[DOCUMENT: ACI_318-19_selected]
[PAGE: 173/196]
[LAYOUT: CODE/COMMENTARY]
============================================================
[COMMENTARY] PART 9: CONSTRUCTION 535



[CODE] (c) Details for construction of sloped or stepped footings
designed to act as a unit. (d) Locations where floor system and column concrete
placements are required to be integrated during placement in accordance with 15.5. (e) Locations where steel fiber-reinforced concrete is
required for shear resistance in accordance with 9.6.3.1.
[CODE] 26.5.7.2 Compliance requirements:

[COMMENTARY] R26.5.7.2(a) Delay in placing concrete in members
supported by columns and walls is necessary to minimize potential cracking at the interface of the slab and supporting
member caused by bleeding and settlement of plastic concrete in the supporting member.

[CODE] (a) Beams, girders, or slabs supported by columns or walls shall not be cast until concrete in the vertical support
members is no longer plastic.

[COMMENTARY] R26.5.7.2(b) Separate placement of slabs and beams,
haunches, or similar elements is permitted if shown in the

[CODE] (b) Beams, girders, haunches, drop panels, shear caps,
and capitals shall be placed monolithically as part of a slab system, unless otherwise shown in construction documents.

[COMMENTARY] ‘Mm Construction
oo
[COMMENTARY] construction documents and if provision has been made to transfer forces as required in 22.9.
[COMMENTARY] R26.5.7.2(c) Application of the concrete placement
procedure described in 15.5 may require the placing of
two different concrete mixtures in the floor system. It is the responsibility of the licensed design professional to indicate in the construction documents where the higher- and lower- strength concretes are to be placed.

[CODE] (c) At locations where floor system and column concrete
placements are required to be integrated during placement,
column concrete shall extend full depth of the floor system at least 2 ft into the floor system from face of column and
be integrated with floor system concrete.

[COMMENTARY] R26.5.7.2(d) This restriction applies to slabs identified as structural diaphragms in 26.5.7.1(b).

[CODE] (d) Saw cutting or construction of joints that can affect the integrity of a slab-on-ground identified in the construction
documents as structural diaphragms or part of the seismic- force-resisting system shall not be permitted unless specifically indicated or approved by the licensed design professional.

[COMMENTARY] R26.6—Reinforcement materials and construction
requirements R26.6.1 General

[CODE] 26.6—Reinforcement materials and construction
requirements 26.6.1 General
[CODE] 26.6.1.1 Design information:

[COMMENTARY] R26.6.1.1(a) If ASTM A615 reinforcement is used in place of ASTM A706 reinforcement in special seismic systems, the strength and minimum elongation requirements
of 20.2.1.3 and 20.2.2.5(b) should be included.

[CODE] (a) ASTM designation and grade of reinforcement, including applicable requirements for special seismic
systems in accordance with 20.2.2.5.
[CODE] (b) Type, size, location requirements, detailing, and
embedment length of reinforcement. (c) Concrete cover to reinforcement.

[COMMENTARY] R26.6.1.1(d) Splices should, if possible, be located away
from points of maximum tensile stress. The lap splice requirements of 25.5.2 encourage this practice.

[CODE] (d) Location and length of lap splices.
[CODE] (e) Type and location of mechanical splices.

[COMMENTARY] American Concrete Institute - Copyrighted © Material — www.concrete.org

File: data_clean/ACI_318-19_selected/page_174.txt
[DOCUMENT: ACI_318-19_selected]
[PAGE: 174/196]
[LAYOUT: CODE/COMMENTARY]
============================================================
[CODE] 536 ACI 318-19: BUILDING CODE REQUIREMENTS FOR STRUCTURAL CONCRETE


[CODE] (f) Type and location of end-bearing splices. (g) Type and location of welded splices and other required
welding of reinforcing bars. (h) ASTM designation for protective coatings of nonpre- stressed reinforcement. (1) Corrosion protection for exposed reinforcement intended to be bonded with extensions on future Work.

[COMMENTARY] R26.6.1.1(g) Refer to R26.6.4.

[CODE] 26.6.1.2 Compliance requirements:
[CODE] (a) Mill test reports for reinforcement shall be submitted. (b) Nonprestressed reinforcement with rust, mill scale, or a combination of both shall be considered satisfac- tory, provided a hand-wire-brushed representative test specimen of the reinforcement complies with the appli- cable ASTM specification for the minimum dimensions (including height of deformations) and weight per unit length.

[COMMENTARY] R26.6.1.2(b) Specific limits on rust are based on tests
(Kemp et al. 1968) plus a review of earlier tests and recom- mendations. Kemp et al. (1968) provides guidance with regard to the effects of rust and mill scale on bond charac- teristics of deformed reinforcing bars. Research has shown that a normal amount of rust increases bond. Normal rough
handling generally removes rust that is loose enough to impair the bond between the concrete and reinforcement.

[CODE] (c) Prestressing reinforcement shall be free of mill scale, pitting, and excessive rust. A light coating of rust shall be permitted. (d) At the time concrete is placed, reinforcement to be
bonded shall be clean of ice, mud, oil, or other deleterious coatings that decrease bond.

[COMMENTARY] R26.6.1.2(c) Guidance for evaluating the degree of rusting
on strand is given in Sason (1992).
[COMMENTARY] R26.6.1.2(d) The use of epoxy coating in accordance with 20.5.2 is permitted. Materials used for the protection of prestressed reinforcement against corrosion in unbonded tendons are not considered to be contaminants as described in this provision.

[CODE] 26.6.2 Placement

[COMMENTARY] R26.6.2 Placement

[CODE] 26.6.2.1 Design information:

[COMMENTARY] R26.6.2.1 Generally accepted practice, as reflected in ACI 117, has established tolerances on total depth (formwork or finish) and fabrication of closed ties, stirrups, spirals, and truss bent reinforcing bars. The licensed design profes- sional should specify more restrictive tolerances than those permitted by the Code when necessary to minimize the accu- mulation of tolerances resulting in excessive reduction in effective depth or cover. More restrictive tolerances have been placed on minimum clear distance to formed soffits because of their importance for durability and fire protection and because reinforcement is usually supported in such a manner that the specified toler- ance is practical. More restrictive tolerances than those required by the Code
may be desirable for prestressed concrete. In such cases, the construction documents should specify the necessary toler- ances. Recommendations are provided in ACI ITG-7. The Code permits a reinforcement placement tolerance
on effective depth d that is directly related to the flexural
and shear strength of the member. Because reinforcement is placed with respect to edges of members and formwork surfaces, dis not always conveniently measured in the field. This provision is included in the design information section

[CODE] (a) Tolerances on location of reinforcement taking into consideration tolerances on d and specified concrete cover in accordance with Table 26.6.2. 1(a).
[CODE] Table 26.6.2.1(a)—Tolerances on d and specified
cover
[CODE] Tolerance on
[CODE] d, in. d, in. Tolerance on specified concrete cover, in.!! —3/8
<8 +3/8 Smaller of:
[CODE] — (1/3) - specified cover
[CODE] —1/2
>8 +1/2 Smaller of:
[CODE] — (1/3) - specified cover
[CODE] (ITolerance for cover to formed soffits is —1/4 in.
[CODE] (b) Tolerance for longitudinal location of bends and ends
of reinforcement in accordance with Table 26.6.2. 1(b). The tolerance for specified concrete cover in Table 26.6.2. 1(a) shall also apply at discontinuous ends of members. (c) Tolerance for spacing of hoops in members of interme- diate and special seismic systems: (aci®
—_
[CODE] American Concrete Institute - Copyrighted © Material — www.concrete.org

File: data_clean/ACI_318-19_selected/page_175.txt
[DOCUMENT: ACI_318-19_selected]
[PAGE: 175/196]
[LAYOUT: CODE/COMMENTARY]
============================================================
[COMMENTARY] 537
[COMMENTARY] PART 9: CONSTRUCTION


[COMMENTARY] because tolerances on d should be considered in member
design. Placement tolerances for cover are also provided. Tolerances for placement of reinforcement should be specified in accordance with ACI 117 unless stricter toler-
ances are required. The more restrictive tolerance for spacing
of hoops in members of intermediate and special seismic
systems is to provide better control against premature buck- ling of longitudinal bars.

[CODE] (1) Lesser of + 1-1/2 in. and +1.5d;, of the smallest longi- tudinal bar. (2) Lesser of —1 in. per ft of least side dimension of
member and —3 in. (3) Spacing adjustments shall result in no more than two
hoops being in contact with each other.
[CODE] Table 26.6.2.1(b)—Tolerances for longitudinal location of bends and ends of reinforcement Location of bends or reinforcement
[CODE] ends Tolerances, in.
[CODE] Discontinuous ends of brackets and
+1/2
corbels Discontinuous ends of other members +1
[CODE] Other locations +2
[CODE] 26.6.2.2 Compliance requirements:

[COMMENTARY] oo Construction
[COMMENTARY] R26.6.2.2(a) Reinforcement, including bundled bars,
should be adequately supported in the forms to prevent
displacement by concrete placement or workers. Bundled
bars should be tied or otherwise fastened together to main- tain their position, whether vertical or horizontal. Beam stir-
rups should be supported on the bottom form of the beam
by supports such as continuous longitudinal beam bolsters. If only the longitudinal beam bottom reinforcement is supported, construction traffic can dislodge the stirrups as
well as any top beam reinforcement tied to the stirrups.

[CODE] (a) Reinforcement, including bundled bars, shall be placed
within required tolerances and supported to prevent
displacement beyond required tolerances during concrete placement.

[COMMENTARY] R26.6.2.2(b) Spirals should be held firmly in place, at
proper pitch and alignment, to prevent displacement during
concrete placement. The Code has traditionally required
spacers to hold the fabricated spiral cage in place, but alter- nate methods of installation are also permitted. If spacers are used, the following may be used for guidance: for spiral bar or
wire smaller than 5/8 in. diameter, a minimum of two spacers should be used for spirals less than 20 in. in diameter, three spacers for spirals 20 to 30 in. in diameter, and four spacers for spirals greater than 30 in. in diameter. For spiral bar or
wire 5/8 in. diameter or larger, a minimum of three spacers should be used for spirals 24 in. or less in diameter, and four spacers for spirals greater than 24 in. in diameter.

[CODE] (b) Spiral units shall be continuous bar or wire placed with
even spacing and without distortion beyond the tolerances for the specified dimensions.
[CODE] (c) Splices of reinforcement shall be made only as
permitted in the construction documents, or as authorized
by the licensed design professional. (d) For longitudinal column bars forming an end-bearing splice, the bearing of square cut ends shall be held in concentric contact.

[COMMENTARY] R26.6.2.2(d) Experience with end-bearing splices has
been almost exclusively with vertical bars in columns. If
bars are significantly inclined from the vertical, attention is
required to ensure that adequate end-bearing contact can be
achieved and maintained.
[COMMENTARY] American Concrete Institute - Copyrighted © Material — www.concrete.org

File: data_clean/ACI_318-19_selected/page_176.txt
[DOCUMENT: ACI_318-19_selected]
[PAGE: 176/196]
[LAYOUT: CODE/COMMENTARY]
============================================================
[CODE] 538 ACI 318-19: BUILDING CODE REQUIREMENTS FOR STRUCTURAL CONCRETE


[CODE] (e) Bar ends shall terminate in flat surfaces within 1.5
degrees of a right angle to the axis of the bars and shall
be fitted within 3 degrees of full bearing after assembly.

[COMMENTARY] R26.6.2.2(e) These tolerances represent practice based on tests of full-size members containing No. 18 bars.

[CODE] 26.6.3 Bending

[COMMENTARY] R26.6.3 Bending

[CODE] 26.6.3.1 Design information:

[COMMENTARY] R26.6.3.1 Bend radii larger than the minimums of Tables 25.3.1 and 25.3.2 may be required by geometric constraints or by 23.10 for discontinuity regions designed using the strut-and-tie method with curved-bar nodes. Nonstandard
bends should be indicated on the drawings.

[CODE] (a) Nonstandard bend geometry.
[CODE] 26.6.3.2 Compliance requirements:
[CODE] (a) Reinforcement shall be bent cold prior to place- ment, unless otherwise permitted by the licensed design professional. (b) Field bending of reinforcement partially embedded in concrete shall not be permitted, except as shown in the construction documents or permitted by the licensed design professional.

[COMMENTARY] R26.6.3.2(b) Construction conditions may make it neces- sary to bend bars that have been embedded in concrete. Such field bending should not be done without authorization of the licensed design professional. Construction documents should specify whether the bars will be permitted to be bent cold or if heating should be used. Bends should be gradual
and should be straightened as required. Tests (Black 1973; Stecich et al. 1984) have shown that
ASTM A615 Grade 40 and Grade 60 reinforcing bars can be cold bent and straightened up to 90 degrees at or near the minimum diameter specified in 25.3. If cracking or
breakage is encountered, heating to a maximum temperature
of 1500°F may avoid this condition for the remainder of the bars. Bars that fracture during bending or straightening can
be spliced outside the bend region. Heating should be performed in a manner that will avoid
damage to the concrete. If the bend area is within approxi-
mately 6 in. of the concrete, some protective insulation may
need to be applied. Heating of the bar should be controlled
by temperature-indicating crayons or other suitable means.
The heated bars should not be artificially cooled (with water or forced air) until after cooling to at least 600°F.

[CODE] (c) Offset bars shall be bent before placement in the forms.
[CODE] 26.6.4 Welding

[COMMENTARY] R26.6.4 Welding

[CODE] 26.6.4.1 Design information:

[COMMENTARY] If welding of reinforcing bars is required, the weldability of the steel and compatible welding procedures need to
be considered. The provisions in AWS D1.4 cover aspects
of welding reinforcing bars, including criteria to qualify welding procedures. Weldability of the steel is based on its carbon equiva- lent (CE), calculated from the chemical composition of the steel. AWS D1.4 establishes preheat and interpass tempera- tures for a range of carbon equivalents and reinforcing bar sizes. AWS D1.4 has two expressions for calculating CE.
The expression considering only the elements carbon and

[CODE] (a) Details for welding of anchor bars at the front face
of brackets or corbels designed by the licensed design professional in accordance with 16.5.6.3(a).
[CODE] American Concrete Institute —- Copyrighted © Material — www.concrete.org

File: data_clean/ACI_318-19_selected/page_177.txt
[DOCUMENT: ACI_318-19_selected]
[PAGE: 177/196]
[LAYOUT: CODE/COMMENTARY]
============================================================
[COMMENTARY] PART 9: CONSTRUCTION 539


[COMMENTARY] manganese is to be used for bars other than ASTM A706.
A more comprehensive CE expression is given for ASTM
A706 bars, which is identical to the CE formula presented in ASTM A706. ASTM A706 covers low-alloy steel reinforcing bars intended for applications that require controlled tensile properties, welding, or both. Weldability is accomplished in
ASTM A706 by requiring the CE not to exceed 0.55 percent
and controlling the chemical composition. The manufacturer is required by ASTM A706 to report the chemical analysis
and carbon equivalent (Gustafson and Felder 1991). When
welding reinforcing bars other than ASTM A706, the construction documents should specifically require that the mill test report include chemical analysis results to permit calculation of the carbon equivalent. It is often necessary to weld to existing reinforcing bars in a structure when no mill test report of the existing reinforce-
ment is available. This condition is particularly common in
[COMMENTARY] ‘f Construction
Pe
[TABLE: Normative table]
[TABLE_CONTEXT: This table specifies: normative requirements for construction materials.]
[COMMENTARY] alterations or building expansions. AWS D1.4 states for such bars that a chemical analysis may be performed on repre- sentative bars. If the chemical composition is not known or obtained, AWS D1.4 requires a minimum preheat. For bars other than ASTM A706, the minimum preheat required is
300°F for No. 6 bars or smaller, and 500°F for No. 7 bars or larger. The required preheat for all sizes of ASTM A706 bars is to be the temperature given in the Welding Code’s table for minimum preheat corresponding to the range of CE “over 0.45 percent to 0.55 percent.” Welding of the partic- ular bars should be performed in accordance with AWS D1.4. It should also be determined if additional precautions are necessary, based on other considerations such as stress level in the bars, consequences of failure, and heat damage to existing concrete due to welding operations. AWS D144 requires the contractor to prepare welding procedure specifications (WPSs) conforming to the require-
ments of the Welding Code. Appendix A in AWS D1.4 contains a suggested form that shows the information required for a WPS. Welding of wire to wire, and of wire or welded wire rein-
forcement to reinforcing bars or structural steel elements is not covered by AWS D1.4. If welding of this type is required
on a project, the construction documents should specify requirements or performance criteria for this welding. If cold-drawn wires are to be welded, the welding proce- dures should address the potential loss of yield strength
and ductility achieved by the cold-working process (during manufacture) when such wires are heated by welding. These potential concerns are not an issue for machine and resis- tance welding as used in the manufacture of welded plain
and deformed wire reinforcement covered by ASTM A1064.

[CODE] 26.6.4.2 Compliance requirements:
[CODE] (a) Welding of all nonprestressed bars shall conform to the requirements of AWS D1.4. ASTM specifications for bar

[COMMENTARY] American Concrete Institute — Copyrighted © Material — www.concrete.org aci y

File: data_clean/ACI_318-19_selected/page_178.txt
[DOCUMENT: ACI_318-19_selected]
[PAGE: 178/196]
[LAYOUT: CODE/COMMENTARY]
============================================================
[CODE] ACI 318-19: BUILDING CODE REQUIREMENTS FOR STRUCTURAL CONCRETE


[CODE] reinforcement, except for ASTM A706, shall be supple-
mented to require a mill test report of material proper- ties that demonstrate conformance to the requirements in
AWS D1.4. (b) Welding of crossing bars shall not be used for assembly
of reinforcement except at the front face of brackets or corbels or as otherwise permitted by the licensed design professional.

[COMMENTARY] R26.6.4.2(b) “Tack” welding (welding crossing bars) can seriously weaken a bar at the point welded by creating a metallurgical notch effect. This operation can be performed safely only when the material welded and welding operations are under continuous competent control, as in the manufacture of welded wire reinforcement. Welding of anchor bars at the front face of brackets or corbels is addressed in R16.5.6.3.
[COMMENTARY] R26.7—Anchoring to concrete R26.7.1 Minimum requirements for specification of anchors in the construction documents for conformance with this Code are listed.

[CODE] 26.7—Anchoring to concrete 26.7.1 Design information:

[COMMENTARY] R26.7.1(a) Post-installed anchor strength and deformation capacity are assessed by acceptance testing under ACI 355.2 or ACI 355.4. These tests are carried out assuming instal- lation in accordance with the manufacturer’s recommended procedures (in the case of adhesive anchors, the Manufac- turer’s Printed Installation Instructions [MPII]).

[CODE] (a) Requirements for assessment and qualification of anchors for the applicable conditions of use shall be in accordance with 17.1.2.
[CODE] (b) Type, size, location requirements, effective embed-
ment depth, and installation requirements for anchors. (c) Type, size, and location or location requirements for
anchor reinforcement designed to develop the anchor strength in accordance with 17.5.2.1, as well as transverse
confinement reinforcement for anchors installed in the tops of columns or pedestals in accordance with 10.7.6.1.5. (d) Type, size, and location for shear lugs designed to develop shear strength in accordance with 17.11. (e) Size and location of base plate holes to permit inspec- tion and vent air when placing concrete or grout per 17.11.1.2. (f) Minimum edge distance of anchors in accordance with 17.9. (g) Corrosion protection for exposed anchors intended for attachment with future Work. (h) For post-installed anchors, parameters associated with the design strength in accordance with 17.5, including
anchor category, concrete strength, aggregate type, type of lightweight concrete, required installation torque, and requirements for hole drilling and preparation.

[COMMENTARY] R26.7.1(h) Certain types of anchors can be sensitive to variations in hole diameter, cleaning conditions, orienta- tion of the axis, magnitude of the installation torque, crack width, and other variables. Some of this sensitivity is indi- rectly accounted for in the assigned values for the different
anchor categories, which depend in part on the results of the installation safety tests. If anchor components are altered or if anchor installation procedures deviate from those speci- fied, the anchor may fail to comply with the acceptance criteria of ACI 355.2 or 355.4.

[CODE] (i) For adhesive anchors in tension, parameters associated with the characteristic bond stress used for design in accor-
dance with 17.6.5, including concrete temperature range,
moisture condition of concrete at time of installation, type

[COMMENTARY] R26.7.1(i) Due to the sensitivity of bond strength to installation, on-site quality control is important for adhe- sive anchors. The construction documents must provide all parameters relevant to the characteristic bond stress used in design. These parameters may include, but are not limited to:

[CODE] aci=
_ IT
[CODE] American Concrete Institute - Copyrighted © Material — www.concrete.org
