Repository: 1carloso1/FUVIA-Agent

File: data_clean/ACI_318-19_selected/page_179.txt
[DOCUMENT: ACI_318-19_selected]
[PAGE: 179/196]
[LAYOUT: CODE/COMMENTARY]
============================================================
[COMMENTARY] PART 9: CONSTRUCTION 541


[COMMENTARY] (a) Acceptable anchor installation environment (dry or saturated concrete; concrete temperature range) (b) Acceptable drilling methods (c) Required hole cleaning procedures (d) Anchor type and size range (threaded rod or rein-
forcing bar)
Hole cleaning is intended to ensure that drilling debris and dust do not impair bond. Depending on the Manufacturer’s Printed Installation Instructions (MPII), type of qualified anchor, and on-site conditions, hole cleaning may involve operations to remove drilling debris from the hole with
vacuum or compressed air mechanical brushing of the hole
wall to remove surface dust, and a final step to evacuate any
remaining dust or debris, usually with compressed air. If
wet core drilling is used, holes may be flushed with water
and then dried with compressed air. Compressed air must be free of oil and moisture. For anchors installed in locations
where the concrete is saturated (for example, outdoor loca-

[CODE] of lightweight concrete, if applicable, and requirements for hole drilling and preparation.

[COMMENTARY] ‘fe Construction
a
[COMMENTARY] tions exposed to rainfall), the resulting drilling mud must
be removed by other means. In all cases, the procedures
used should be clearly described by the MPII accompanying the product. If the installation procedures are not clearly described, contact the manufacturer. These printed installa- tion instructions, which also describe the limits on concrete
temperature and the presence of water during installation as well as the procedures necessary for void-free adhesive injection and adhesive cure requirements, constitute an inte- gral part of the adhesive anchor system and are part of the
assessment performed in accordance with ACI 355.4.

[CODE] (j) Identification of adhesive anchors installed in a hori- zontal or upwardly inclined orientation to resist sustained tensile loads. (k) Identification of adhesive anchors requiring proof loading in accordance with ACI 355.4 or the inspection
program established by the licensed design professional. (1) Specify certification required for installers of adhe- sive anchors including adhesive anchors that are installed in a horizontal or upwardly inclined orientation to resist sustained tensile loads.

[COMMENTARY] R26.7.1(1) Adhesive anchors are sensitive to installation orientation. This sensitivity, combined with variability in strength of adhesive anchors subjected to sustained tensile loading, requires installation by certified installers. Certi- fication may also be appropriate for other safety-related applications. Installers can become certified through testing
and training programs that include written and performance
examinations as defined by the ACI Adhesive Anchor Installer Certification program (ACI CPP 680.1-17) or similar programs with equivalent requirements. The accept- ability of certification other than the ACI Adhesive Anchor Installer Certification should be determined by the Licensed
Design Professional. In addition, installers should obtain instruction through product-specific training offered by
manufacturers of qualified adhesive anchor systems. An equivalent certified installer program should test the
adhesive anchor installer’s knowledge and skill by an objec- tively fair and unbiased administration and grading of a written and performance exam. Programs should reflect the
[COMMENTARY] aci=
A
[COMMENTARY] American Concrete Institute - Copyrighted © Material — www.concrete.org

File: data_clean/ACI_318-19_selected/page_180.txt
[DOCUMENT: ACI_318-19_selected]
[PAGE: 180/196]
[LAYOUT: CODE/COMMENTARY]
============================================================
[CODE] ACI 318-19: BUILDING CODE REQUIREMENTS FOR STRUCTURAL CONCRETE

[COMMENTARY] knowledge and skill required to install available commercial
anchor systems. The effectiveness of a written exam should
be verified through statistical analysis of the questions and answers. An equivalent program should provide a respon- sive and accurate mechanism to verify credentials, which are
renewed on a periodic basis.

[CODE] 26.7.2 Compliance requirements:
[CODE] (a) Cast-in anchors, their attachments, and anchor reinforce- ment, shall be securely positioned in the formwork and oriented in accordance with the construction documents. Concrete shall be consolidated around anchors and anchor reinforcement using suitable means during placement. (b) Proper consolidation of concrete or grout around shear lugs shall be verified by use of base plate inspection holes. (c) Post-installed anchors shall be installed in accordance
with the manufacturer’s instructions. Post-installed adhe- sive anchors shall be installed in accordance with the Manufacturer’s Printed Installation Instructions (MPII).

[COMMENTARY] R26.7.2(c) The Manufacturer’s Printed Installation Instructions (MPII) contain information required for the proper installation of post-installed adhesive anchors. Addi- tional requirements may apply for specific cases in accor- dance with 26.7.1(f) and 26.7.1(g). For adhesive anchors, application-dependent requirements for qualification of installers and inspection requirements may apply.

[CODE] (d) Post-installed anchors shall be installed by qualified installers. (e) Adhesive anchors identified in the construction docu-
ments as installed in a horizontal or upwardly inclined orientation to resist sustained tensile loads shall be installed by certified installers.

[COMMENTARY] R26.7.2(e) Many anchor performance characteristics
depend on proper installation of the anchor. Horizontally or upwardly inclined adhesive anchors resisting sustained tension load are required to be installed by personnel certi- fied for the adhesive anchor system and installation proce- dures being used. Construction personnel can establish qualifications by becoming certified through certification programs.

[CODE] (f) Adhesive anchors shall be installed in concrete having a minimum age of 21 days at time of anchor installation.

[TABLE: Normative table]
[TABLE_CONTEXT: This table specifies: compressive strength f'c requirements.]
[COMMENTARY] R26.7.2(f) Adhesive anchors qualified in accordance with
ACI 355.4 are tested in concrete with compressive strengths within two ranges: 2500 to 4000 psi and 6500 to 8500 psi.
Bond strength is, in general, not highly sensitive to concrete
compressive strength. The design performance of adhe- sive anchors cannot be ensured by establishing a minimum concrete compressive strength at the time of installation in early-age concrete. Therefore, a minimum concrete age of 21 days at the time of adhesive anchor installation was adopted.

[CODE] 26.8—Embedments 26.8.1 Design information:
[CODE] (a) Type, size, details, and location of embedments designed by the licensed design professional. (b) Reinforcement required to be placed perpendicular to pipe embedments. (c) Specified concrete cover for pipe embedments with their fittings.
[CODE] aci®
_4
[CODE] American Concrete Institute — Copyrighted © Material — www.concrete.org

File: data_clean/ACI_318-19_selected/page_181.txt
[DOCUMENT: ACI_318-19_selected]
[PAGE: 181/196]
[LAYOUT: CODE/COMMENTARY]
============================================================
[COMMENTARY] PART 9: CONSTRUCTION 543

[CODE] (d) Corrosion protection for exposed embedments
intended to be connected with future Work.
[CODE] 26.8.2 Compliance requirements:
[CODE] (a) Type, size, details, and location of embedments not
shown in the construction documents shall be submitted for review by the licensed design professional. (b) Aluminum embedments shall be coated or covered to prevent aluminum-concrete reaction and electrolytic action between aluminum and steel. (c) Pipes and fittings not shown in the construction docu-
ments shall be designed to resist effects of the material, pressure, and temperature to which they will be subjected. (d) No liquid, gas, or vapor, except water not exceeding
90°F or 50 psi pressure, shall be placed in the pipes until the concrete has attained its specified strength. (e) In solid slabs, piping, except for radiant heating or
snow melting, shall be placed between top and bottom reinforcement. (f) Conduit and piping shall be fabricated and installed so that cutting, bending, or displacement of reinforcement
from its specified location is not required.

[COMMENTARY] ‘fe Construction
a
[COMMENTARY] R26.9—Additional requirements for precast
concrete

[CODE] 26.9—Additional requirements for precast
concrete 26.9.1 Design information:

[COMMENTARY] R26.9.1(a) Design of precast members and connections is particularly sensitive to tolerances on the dimensions of individual members and on their location in the structure.
To prevent misunderstanding, the tolerances used in design
should be specified in the construction documents. Instead of
specifying individual tolerances, the standard industry toler-
ances assumed in design may be specified. It 1s important to specify any deviations from standard industry tolerances. The tolerances required by 26.6.2 are considered to be a
minimum acceptable standard for reinforcement in precast concrete. Industry-standard product and erection toler-
ances are provided in ACI ITG-7. Interfacing tolerances for precast concrete with cast-in-place concrete are provided in
ACI 117.

[CODE] (a) Dimensional tolerances for precast members and inter- facing members.

[COMMENTARY] R26.9.1(b) If the devices, embedments, or related rein-
forcement are not designed by the licensed design profes- sional, these details should be provided in shop drawings in
accordance with 26.9.2(c).

[CODE] (b) Details of lifting devices, embedments, and related
reinforcement required to resist temporary loads from handling, storage, transportation, and erection, if designed
by the licensed design professional.
[CODE] 26.9.2 Compliance requirements:
[CODE] (a) Members shall be marked to indicate location and orientation in the structure and date of manufacture. (b) Identification marks on members shall correspond to erection drawings.

[COMMENTARY] American Concrete Institute - Copyrighted © Material — www.concrete.org

File: data_clean/ACI_318-19_selected/page_182.txt
[DOCUMENT: ACI_318-19_selected]
[PAGE: 182/196]
[LAYOUT: CODE/COMMENTARY]
============================================================
[CODE] ACI 318-19: BUILDING CODE REQUIREMENTS FOR STRUCTURAL CONCRETE


[CODE] (c) Design and details of lifting devices, embedments,
and related reinforcement required to resist temporary loads from handling, storage, transportation, and erection shall be provided if not designed by the licensed design professional.

[COMMENTARY] R26.9.2(c) Refer to R26.9.1(b). At the option of the licensed design professional, specifications can require that
shop drawings, calculations, or both be submitted for the items included in this provision when their design is dele- gated to the contractor.

[CODE] (d) During erection, precast members and structures shall
be supported and braced to ensure proper alignment, strength, and stability until permanent connections are completed.

[COMMENTARY] R26.9.2(d) All temporary erection connections, bracing,
and shoring as well as the sequencing of removal of these items should be shown in construction documents or erec- tion drawings, depending on the assignment of responsi- bility for the means and methods of construction.
[COMMENTARY] R26.9.2(e) Many precast products are manufactured in such a way that it is difficult, if not impossible, to position reinforcement that protrudes from the concrete before the concrete is placed. Such items as ties for horizontal shear
and inserts can be placed while the concrete is plastic, if
proper precautions are taken. This provision is not appli- cable to reinforcement that is completely embedded, or to
embedded items that will be hooked or tied to embedded reinforcement.

[CODE] (e) If approved by the licensed design professional, items
embedded while the concrete is in a plastic state shall satisfy (1) through (4): (1) Embedded items shall protrude from the precast concrete members or remain exposed for inspection. (2) Embedded items are not required to be hooked or tied to reinforcement within the concrete. (3) Embedded items shall be maintained in the correct position while the concrete remains plastic. (4) The concrete shall be consolidated around embedded items.
[CODE] 26.10—Additional requirements for prestressed
concrete 26.10.1 Design information:

[COMMENTARY] R26.10—Additional requirements for prestressed
concrete

[CODE] (a) Magnitude and location of prestressing forces. (b) Stressing sequence of tendons.

[COMMENTARY] R26.10.1(b) The sequence of anchorage device stressing can have a significant effect on general zone stresses. There- fore, it 1s important to consider not only the final stage of a stressing sequence with all tendons stressed, but also intermediate stages during construction. The most critical bursting forces caused by each of the sequentially post- tensioned tendon combinations, as well as that of the entire
group of tendons, should be taken into account.

[CODE] (c) Type, size, details, and location of post-tensioning
anchorages for systems selected by the licensed design professional. (d) Tolerances for placement of tendons and _post- tensioning ducts in accordance with Table 26.6.2. 1(a). (e) Materials and details of corrosion protection for tendons, couplers, end fittings, post-tensioning anchor- ages, and anchorage regions.

[COMMENTARY] R26.10.1(e) For recommendations regarding protection, refer to Sections 4.2 and 4.3 of ACI 423.3R, and Sections 3.4, 3.6, 5, 6, and 8.3 of ACI 423.7. Also refer to 20.5.1.4.2 for corrosion protection requirements. Corrosion protection can be achieved by a variety of
methods. The corrosion protection provided should be suit- able for the environment in which the tendons are located.
Some conditions will require that the prestressed reinforce-
ment be protected by concrete cover or by cement grout in metal or plastic duct; other conditions will permit the protec- tion provided by coatings such as paint or grease. Corrosion protection methods should meet the fire protection require-

[CODE] American Concrete Institute - Copyrighted © Material — www.concrete.org

File: data_clean/ACI_318-19_selected/page_183.txt
[DOCUMENT: ACI_318-19_selected]
[PAGE: 183/196]
[LAYOUT: CODE/COMMENTARY]
============================================================
[COMMENTARY] PART 9: CONSTRUCTION 545


[COMMENTARY] ments of the general building code unless the installation of external post-tensioning is to only improve serviceability.
[COMMENTARY] R26.10.1(f) Guidance for specifying duct requirements for
bonded tendons is provided in PTI M50.3 and PTI M55.1.

[CODE] (f) Requirements for ducts for bonded tendons.

[COMMENTARY] R26.10.1(g) Guidance for specifying grouting require-
ments for bonded tendons is provided in PTI M55.1.

[CODE] (g) Requirements for grouting of bonded tendons, including maximum water-soluble chloride ion (CI) content requirements in 19.4.1.
[CODE] 26.10.2 Compliance requirements:
[CODE] (a) Type, size, details, and location of post-tensioning
anchorage systems not shown in the construction docu-
ments shall be submitted to the licensed design profes- sional for review. (b) Tendons and post-tensioning ducts shall be placed
within required tolerances and supported to prevent
displacement beyond required tolerances during concrete placement. (c) Couplers shall be placed in areas approved by the licensed design professional and enclosed in housings
long enough to permit necessary movements. (d) Burning or welding operations in the vicinity of prestressing reinforcement shall be performed in such a
manner that prestressing reinforcement is not subject to
welding sparks, ground currents, or temperatures that
degrade the properties of the reinforcement. (e) Prestressing force and friction losses shall be verified
by (1) and (2). (1) Measured elongation of prestressed reinforcement
compared with elongation calculated using the modulus
of elasticity determined from tests or as reported by the manufacturer. (2) Jacking force measured using calibrated equip-
ment such as a hydraulic pressure gauge, load cell, or
dynamometer. (f) The cause of any difference in force determination
between (1) and (2) of 26.10.2(e) that exceeds 5 percent for pretensioned construction or 7 percent for post-
tensioned construction shall be ascertained and corrected, unless approved by the licensed design professional.

[COMMENTARY] a Construction
[COMMENTARY] R26.10.2(e) Elongation measurements for prestressing
should be in accordance with the procedures outlined in the
Manual for Quality Control for Plants and Production of Structural Precast Concrete Products (MNL 117), published
by the Precast/Prestressed Concrete Institute.
[COMMENTARY] R26.10.2(f) The 5 percent tolerance for pretensioned construction reflects experience with production of those
members. Because prestressing reinforcement for preten- sioned construction is usually stressed in air with minimal friction effects, a 5 percent tolerance is considered reason- able. For post-tensioned construction, a slightly higher tolerance is permitted. Elongation measurements for post-
tensioned construction are affected by several factors that are less significant or that do not exist for pretensioned construction. The friction along prestressing reinforcement in post-tensioning applications may be affected to varying
degrees by placing tolerances and small irregularities in
tendon profile due to tendon and concrete placement. The friction coefficients between the prestressing reinforcement
and the duct are also subject to variation.
[COMMENTARY] R26.10.2(g) This provision applies to all prestressed concrete members. For cast-in-place post-tensioned slab

[CODE] (g) Loss of prestress force due to unreplaced broken prestressed reinforcement shall not exceed 2 percent of

[COMMENTARY] (aci®
_a
[COMMENTARY] American Concrete Institute - Copyrighted © Material — www.concrete.org

File: data_clean/ACI_318-19_selected/page_184.txt
[DOCUMENT: ACI_318-19_selected]
[PAGE: 184/196]
[LAYOUT: CODE/COMMENTARY]
============================================================
[CODE] ACI 318-19: BUILDING CODE REQUIREMENTS FOR STRUCTURAL CONCRETE


[CODE] the total prestress force in prestressed concrete members, unless approved by the licensed design professional.

[COMMENTARY] systems, a member should be that portion considered as an
element in the design, such as the joist and effective slab
width in one-way joist systems, or the column strip or middle strip in two-way flat plate systems. Some members can be
shown to accommodate more than 2 percent loss of prestress
due to unreplaced broken prestressed reinforcement.

[TABLE: Normative table]
[TABLE_CONTEXT: This table specifies: compressive strength f'c requirements.]
[CODE] (h) If the transfer of force from the anchorages of the pretensioning bed to the concrete is accomplished by flame cutting prestressed reinforcement, the cutting loca- tions and cutting sequence shall be selected to avoid unde- sired temporary stresses in pretensioned members. (i) Long lengths of exposed pretensioned strand shall be cut near the member to minimize shock to the concrete. (j) Prestressing reinforcement in post-tensioned construc- tion shall not be stressed until the concrete compressive strength is at least 2500 psi for single-strand or bar tendons,
4000 psi for multistrand tendons, or a higher strength, if required. An exception to these strength requirements is provided in 26.10.2(k). (k) Lower concrete compressive strength than required by 26.10.2(j) shall be permitted if (1) or (2) is satisfied: (1) Oversized anchorage devices are used to compen- sate for a lower concrete compressive strength. (2) Prestressing reinforcement is stressed to no more than 50 percent of the final prestressing force.

[COMMENTARY] R26.10.2(k) To limit early shrinkage cracking, mono- strand tendons are sometimes stressed at concrete strengths less than 2500 psi. In such cases, either oversized monostrand anchorages are used, or the strands are stressed in stages, often to levels one-third to one-half the final prestressing force.

[CODE] 26.11—Formwork 26.11.1 Design offormwork

[COMMENTARY] R26.11—Formwork R26.11.1 Design offormwork Typically, the contractor is responsible for formwork design, and the Code provides the minimum formwork
performance requirements necessary for public health and safety. Concrete formwork design, construction, and removal
demands sound judgment and planning to achieve adequate safety. Detailed information on formwork for concrete is given in “Guide to Formwork for Concrete” (ACI 347). This guide is directed primarily to contractors for design, construction, materials for formwork, and forms for unusual structures, but it should aid the licensed design professional in preparing the construction documents. Formwork for Concrete, ACI SP-4, is a practical hand-
book for contractors, engineers, and architects. It follows the guidelines established in ACI 347 and includes information
on planning, building, and using formwork. It also includes tables, diagrams, and formulas for formwork design loads. ACI 301 Section 2 provides specification requirements for design and construction of formwork.

[CODE] 26.11.1.1 Design information:

[COMMENTARY] R26.11.1.1 Section 24.2.5 covers the requirements pertaining to deflections of shored and unshored members.

[CODE] (a) Requirement for the contractor to design, fabricate, install, and remove formwork. (b) Location of composite members requiring shoring. (c) Requirements for removal of shoring of composite members. aci*
_
[CODE] American Concrete Institute - Copyrighted © Material — www.concrete.org

File: data_clean/ACI_318-19_selected/page_185.txt
[DOCUMENT: ACI_318-19_selected]
[PAGE: 185/196]
[LAYOUT: CODE/COMMENTARY]
============================================================
[COMMENTARY] PART 9: CONSTRUCTION 547

[CODE] 26.11.1.2 Compliance requirements:
[CODE] (a) Design of formwork shall consider (1) through (6): (1) Method of concrete placement. (2) Rate of concrete placement. (3) Construction loads, including vertical, horizontal,
and impact. (4) Avoidance of damage to previously constructed members. (5) For post-tensioned members, allowance for move-
ment of the member during tensioning of the prestressing
reinforcement without damage to the member. (6) For post-tensioned members, allowance for load redistribution on formwork resulting from tensioning of the prestressing reinforcement. (b) Formwork fabrication and installation shall result in a final structure that conforms to shapes, lines, and dimen- sions of the members as required by the construction
documents. (c) Formwork shall be sufficiently tight to inhibit leakage
of paste or mortar. (d) Formwork shall be braced or tied together to maintain position and shape.

[COMMENTARY] a Construction
[COMMENTARY] R26.11.2 Removal offormwork

[CODE] 26.11.2 Removal offormwork

[COMMENTARY] R26.11.2.1 In determining the time for removal of form-
work, consideration should be given to the construction loads, in-place strength of concrete, and possibility of deflec- tions greater than acceptable to the licensed design profes- sional (ACI 347 and ACI 347.2R). Construction loads may
be greater than the specified live loads. Even though a struc- ture may have adequate strength to support the applied loads at early ages, deflections can cause serviceability problems. The removal of formwork for multistory construction
should be a part of a planned procedure developed by the contractor that considers the temporary support of the entire structure as well as each individual member. Such a proce-
dure should be planned before construction and should be
based on a structural analysis taking into account at least (a)
through (e): (a) The structural system that exists at the various stages
of construction, and the construction loads corresponding to those stages; (b) The in-place strength of the concrete at the various stages during construction; (c) The influence of deformations of the structure
and shoring system on the distribution of dead loads
and construction loads during the various stages of
construction; (d) The strength and spacing of shores or shoring systems used, as well as the method of shoring, bracing, shore
removal, and reshoring including the minimum time interval between the various operations;

[CODE] 26.11.2.1 Compliance requirements:
[CODE] (a) Before starting construction, the contractor shall
develop a procedure and schedule for removal of form-
work and installation of reshores, and shall calculate the loads transferred to the structure during this process. (b) Structural analysis and concrete strength require-
ments used in planning and implementing the formwork
removal and reshore installation shall be furnished by the contractor to the licensed design professional and to the building official, when requested. (c) No construction loads shall be placed on, nor any
formwork removed from, any part of the structure under construction except when that portion of the structure in combination with remaining formwork has sufficient strength to support safely its weight and loads placed thereon and without impairing serviceability. (d) Sufficient strength shall be demonstrated by structural analysis considering anticipated loads, strength of form-
work, and an estimate of in-place concrete strength.

[COMMENTARY] aci=
_IT
[COMMENTARY] American Concrete Institute - Copyrighted © Material — www.concrete.org

File: data_clean/ACI_318-19_selected/page_186.txt
[DOCUMENT: ACI_318-19_selected]
[PAGE: 186/196]
[LAYOUT: CODE/COMMENTARY]
============================================================
[CODE] ACI 318-19: BUILDING CODE REQUIREMENTS FOR STRUCTURAL CONCRETE

[COMMENTARY] (e) Any other loading or condition that affects the safety or serviceability of the structure during construction.
ACI 347.2R provides information for shoring and reshoring multistory buildings.

[CODE] (e) The estimate of in-place concrete strength shall be based
on tests of field-cured cylinders or on other procedures to evaluate concrete strength approved by the licensed design professional and, when requested, approved by the building official.

[COMMENTARY] R26.11.2.1(e) Evaluation of concrete strength during construction may be demonstrated by field-cured test cylin- ders or other procedures approved by the licensed design professional and, when requested, approved by the building official, such as (a) though (d): (a) Tests of cast-in-place cylinders in accordance with
ASTM C873. This method is limited to use for slabs
where the depth of concrete is between 5 to 12 in. (b) Penetration resistance in accordance with ASTM C803 (c) Pullout strength in accordance with ASTM C900 (d) Maturity index measurements and correlation in accor-
dance with ASTM C1074
Procedures (b), (c), and (d) require sufficient data for the materials used in the Work to demonstrate correlation
of measurements on the structure with the compressive strength of molded cylinders or drilled cores. ACI 228.1R discusses the use of these methods to evaluate the in-place strength of concrete

[CODE] (f) Formwork shall be removed in such a manner not to impair safety and serviceability of the structure. (g) Concrete exposed by formwork removal shall have sufficient strength not to be damaged by the removal. (h) Formwork supports for post-tensioned members shall not be removed until sufficient post-tensioning has been applied to enable post-tensioned members to support their
dead load and anticipated construction loads. (1) No construction loads exceeding the combination of
superimposed dead load plus live load including reduction shall be placed on any unshored portion of the structure under construction, unless analysis indicates adequate strength to support such additional loads and without impairing serviceability.

[COMMENTARY] R26.11.2.1(i) The nominal live load specified on the
drawings is frequently reduced for members supporting large floor areas, and the limit on construction loads needs to account for such reductions.

[CODE] 26.12—Evaluation and acceptance of hardened
concrete 26.12.1 General

[COMMENTARY] R26.12—Evaluation and acceptance of hardened
concrete R26.12.1 General

[CODE] 26.12.1.1 Compliance requirements:
[CODE] (a) Evaluation of hardened concrete shall be based
on strength tests. A strength test is the average of the
compressive strengths of at least two 6 x 12 in. cylinders or at least three 4 x 8 in. cylinders made from the same
sample of concrete taken in accordance with ASTM C172 at the point of delivery, handled and standard-cured in accordance with ASTM C31, and tested in accordance
with ASTM C39 at 28 days or at test age designated for f,’.

[COMMENTARY] R26.12.1.1(a) Casting and testing more than the minimum
number of specimens may be desirable in case it becomes necessary to discard an outlying individual cylinder strength in accordance with ACI 214R. If individual cylinder strengths are discarded in accordance with ACI 214R, a strength test is valid provided at least two individual 6 x 12 in. cylinder strengths or at least three 4 x 8 in. cylinder strengths are averaged. All individual cylinder strengths that are not discarded in accordance with ACI 214R are to be
used to calculate the average strength. The size and number

[CODE] aci®
I
[CODE] American Concrete Institute - Copyrighted © Material — www.concrete.org

File: data_clean/ACI_318-19_selected/page_187.txt
[DOCUMENT: ACI_318-19_selected]
[PAGE: 187/196]
[LAYOUT: CODE/COMMENTARY]
============================================================
[COMMENTARY] PART 9: CONSTRUCTION 549


[COMMENTARY] of specimens representing a strength test should be the
same for each concrete mixture. The cylinder size should be
agreed upon by the owner, licensed design professional, and testing agency before construction. Testing three instead of two 4 x 8 in. cylinders preserves the confidence level of the average strength because 4 x 8 in. cylin- ders tend to have approximately 20 percent higher within-test variability than 6 x 12 in. cylinders (Carino et al. 1994), Representative concrete samples for making strength- test specimens are obtained from concrete as delivered to the project site. For example, samples of concrete delivered in a truck mixer would be obtained from the truck chute at discharge. ASTM C172 provides requirements for sampling concrete from different equipment used in the production or transportation of concrete. Note that the term “strength test” does not apply to results
of tests on cylinders field cured in or on the structure as
described in ASTM C31, nor does it apply to results of tests
on cylinders from laboratory trial batches.
[COMMENTARY] oo Construction

[CODE] (b) For shotcrete, a strength test shall be the average strength of at least three 3 in. nominal diameter cores
taken from a test panel prepared in accordance with ASTM
C1140 and tested at 28 days from time of placement or at test age designated for f.". (c) The testing agency performing acceptance testing shall
comply with ASTM C1077.

[COMMENTARY] R26.12.1.1(c) ASTM C1077 defines the duties, respon- sibilities, and minimum technical requirements of testing
agency personnel and defines the technical requirements for equipment used in testing concrete and concrete aggre- gates. Agencies that test cylinders or cores to determine
compliance with Code requirements should be accredited or inspected for conformance to the requirements of ASTM
C1077 by a recognized evaluation authority.
[COMMENTARY] R26.12.1.1(d) Technicians can become certified through testing and training programs that include written and
performance examinations. Field technicians in charge of sampling concrete; testing for slump, density (unit weight), yield, air content, and temperature; and making and curing test specimens should be certified in accordance with the
ACI Concrete Field Testing Technician—Grade 1 Certifica- tion Program (ACI CPP 610.1-18) or an equivalent program
meeting the requirements of ASTM C1077.

[CODE] (d) Certified field testing technicians shall perform tests
on fresh concrete at the job site, prepare specimens for standard curing, prepare specimens for field curing, if required, and record the temperature of the fresh concrete
when preparing specimens for strength tests.

[COMMENTARY] R26.12.1.1(e) Concrete laboratory testing technicians
performing strength testing should be certified in accor-
dance with the ACI Concrete Strength Testing Technician Certification Program (ACI CPP 620.2-12) or an equivalent
program meeting the requirements of ASTM C1077.

[CODE] (e) Certified laboratory technicians shall perform required laboratory tests.

[COMMENTARY] R26.12.1.1(f) The Code requires testing reports to be distributed to the parties responsible for the design, construc- tion, and approval of the Work. Such distribution of test reports should be indicated in contracts for inspection and testing services. Prompt distribution of testing reports allows

[CODE] (f) All reports of acceptance tests shall be provided to the licensed design professional, contractor, concrete producer, and, if requested, to the owner and the building official.

[COMMENTARY] aci*
_
[COMMENTARY] American Concrete Institute - Copyrighted © Material — www.concrete.org

File: data_clean/ACI_318-19_selected/page_188.txt
[DOCUMENT: ACI_318-19_selected]
[PAGE: 188/196]
[LAYOUT: CODE/COMMENTARY]
============================================================
[CODE] ACI 318-19: BUILDING CODE REQUIREMENTS FOR STRUCTURAL CONCRETE

[COMMENTARY] for timely identification of either compliance or the need for corrective action. A complete record of testing allows the concrete producer to reliably establish appropriate mixture proportions for future work.

[CODE] 26.12.2 Frequency of testing

[COMMENTARY] R26.12.2 Frequency of testing

[CODE] 26.12.2.1 Compliance requirements:
[CODE] (a) Samples for preparing strength-test specimens of each concrete mixture placed each day shall be taken in accor-
dance with (1) through (3): (1) At least once a day. (2) At least once for each 150 yd? of concrete. (3) At least once for each 5000 ft? of surface area for slabs or walls. (b) On a given project, if total volume of concrete is such that frequency of testing would provide fewer than five strength tests for a given concrete mixture, strength test
specimens shall be made from at least five randomly selected batches or from each batch if fewer than five batches are used. (c) If the total quantity of a given concrete mixture is less
than 50 yd°, strength tests are not required if evidence of satisfactory strength is submitted to and approved by the building official. (d) For shotcrete, prepare a shotcrete test panel for each mixture and each nozzle operator at least once per day or for every 50 yd? placed, whichever results in the greater
number of panels.

[COMMENTARY] R26.12.2.1(a) Concrete samples for preparing strength- test specimens are to be taken on a strictly random basis if they are to measure properly the acceptability of the concrete. To be representative within the period of place- ment, the choice of sampling times, or the concrete batches to be sampled, is to be made on the basis of chance alone. Batches are not sampled on the basis of appearance, conve- nience, or another possibly biased criterion, because the statistical analyses will lose their validity. ASTM D3665 describes procedures for random selection of the batches to be tested. Specimens for one strength test (as defined in 26.12.1.1(a)) are to be made from a single batch, and ASTM
C172 requires that the sample be taken only after all adjust-
ments to the batch are made. In calculating surface area, only one side of the slab or wall is considered. Criterion (3) will require more frequent sampling than once for each 150 yd? placed if average wall or slab thickness is less than 9-3/4 in.

[CODE] 26.12.3 Acceptance criteria for standard-cured specimens

[COMMENTARY] R26.12.3 Acceptance criteriafor standard-cured specimens

[CODE] 26.12.3.1 Compliance requirements:

[COMMENTARY] R26.12.3.1 Evaluation and acceptance of the concrete can be determined as test results are received during the course of the Work. Strength tests failing to meet these criteria will occur occasionally, with a probability of approximately once in 100 tests (ACI 214R) even though concrete strength and uniformity are satisfactory. Allowance should be made for such statistically expected variations in deciding whether the strength being produced is adequate. The strength accep- tance criteria of 26.12.3.1(a) apply to test results from either
4x 8 in. or 6 x 12 in. test cylinders permitted in 26.12.1.1(a).
The average difference (Carino et al. 1994) between test results obtained by the two specimen sizes is not considered to be significant in design.

[CODE] (a) Strength level of a concrete mixture shall be acceptable if (1) and (2) are satisfied: (1) Every average of any three consecutive strength tests equals or exceeds f,'. (2) No strength test falls below f,' by more than 500 psi if f.' is 5000 psi or less; or by more than 0.10f,' if f.’ exceeds 5000 psi.
[CODE] (b) If either of the requirements of 26.12.3.1(a) is not satis- fied, steps shall be taken to increase subsequent strength tests.

[COMMENTARY] R26.12.3.1(b) The steps taken to increase the values of subsequent strength tests will depend on the particular circum- stances but could include one or more of (a) through (g):
[COMMENTARY] (a) Increase in cementitious materials content; (b) Reduction in or better control of water content; (c) Use of a water-reducing admixture to improve the dispersion of cementitious materials;

[CODE] American Concrete Institute - Copyrighted © Material — www.concrete.org
