Repository: 1carloso1/FUVIA-Agent

File: data_clean/ACI_318-19_selected/page_189.txt
[DOCUMENT: ACI_318-19_selected]
[PAGE: 189/196]
[LAYOUT: continuous]
============================================================
PART 9: CONSTRUCTION 551
CODE COMMENTARY
(d) Other changes in mixture proportions; (e) Reduction in delivery time; (f) Closer control of air content; (g) Improvement in the quality of the testing, including strict compliance with ASTM C172, ASTM C31, and
ASTM C39.
Such changes in operating procedures or small changes in cementitious materials content or water content should
not require a formal resubmission of mixture proportions;
however, changes in sources of cement, aggregates, or
admixtures should be accompanied by evidence submitted to the licensed design professional that the concrete strength will be improved.

(c) Requirements of 26.12.6 for investigating strength

tests shall apply if the requirements of 26.12.3.1(a)(2) are
not met.
<
=
26.12.4 Acceptance criteria for shotcrete R26.12.4 Acceptance criteria for shotcrete 3 pan
26.12.4.1 Compliance requirements: z —)
(a) Specimens for acceptance tests shall be in accordance R26.12.4.1(a) Cores taken from shotcrete test panels, v
with (1) and (2): made in accordance with ASTM C1140, typically have € (1) Test panels shall be prepared in the same orientation length-to-diameter ratios less than 1.75. Therefore the core J
and by the same nozzle operator placing shotcrete. strengths used for comparison with the acceptance criteria (2) Cores shall be obtained, conditioned, and tested in are the values after correction for the length to diameter ratio
accordance with ASTM C1604. in accordance with ASTM C1604.

(b) Strength of a shotcrete mixture shall be acceptable if (1) and (2) are satisfied: (1) Every arithmetic average of the strengths from three consecutive test panels equals or exceeds f,'. (2) The average compressive strength of three cores
from a single test panel is not less than 0.85/,’ with no core having a strength less than 0.75/,’. (c) If either of the requirements of 26.12.4.1(b) are not satisfied, steps shall be taken to increase the average of
subsequent strength results. (d) Requirements for investigating low strength-test results shall apply if the requirements of 26.12.6.1(b)(2) are not met.

26.12.5 Acceptance criteria for density of lightweight R26.12.5 Acceptance criteria for density of lightweight
concrete concrete

26.12.5.1 Compliance requirements:
(a) Frequency of sampling for determining fresh density shall be according to 26.12.2. (b) Sampling of lightweight concrete for determining fresh density shall be at the point of delivery in accordance with
ASTM C172. (c) Fresh density of lightweight concrete shall be deter-
mined in accordance with ASTM C138.

American Concrete Institute - Copyrighted © Material — www.concrete.org aci }

File: data_clean/ACI_318-19_selected/page_190.txt
[DOCUMENT: ACI_318-19_selected]
[PAGE: 190/196]
[LAYOUT: CODE/COMMENTARY]
============================================================
[CODE] 552 ACI 318-19: BUILDING CODE REQUIREMENTS FOR STRUCTURAL CONCRETE


[CODE] (d) Unless otherwise permitted by the licensed design professional, fresh density of lightweight concrete shall be
acceptable if within +4.0 lb/ft’ of the fresh density corre-
sponding to the specified equilibrium density.

[COMMENTARY] R26.12.5(d) The permitted tolerance for fresh concrete density for a mixture designed for the specified equilibrium density, w,, is intended to account for variations in aggregate moisture, air content, and batch quantities. The impact of the tolerance in density on the value of 4 assumed in design is
minimal and deemed to be acceptable. The Licensed Design Professional can consider permitting a larger tolerance on fresh density to accommodate these expected variations
when appropriate.

[CODE] 26.12.6 Investigation of strength tests

[COMMENTARY] R26.12.6 Investigation of strength tests

[CODE] 26.12.6.1 Compliance requirements:

[COMMENTARY] R26.12.6.1 Requirements are provided if strength tests
have failed to meet the acceptance criterion of 26.12.3.1(a) (2) or if the average strengths of field-cured cylinders do not comply with 26.5.3.2(e). These requirements are appli- cable only for evaluation of in-place strength at the time of construction. Strength evaluation of existing structures is
covered by Chapter 27. The building official should apply
judgment as to the significance of low test results and whether they indicate need for concern. If further investi- gation is deemed necessary, such investigation may include in-place tests as described in ACI 228.1R or, in extreme cases, measuring the compressive strength of cores taken
from the structure. In-place tests of concrete, such as probe penetration
(ASTM C803), rebound hammer (ASTM C805), or pullout test (ASTM C900), may be useful in determining whether a portion of the structure actually contains low-strength concrete. Unless these in-place tests have been correlated with compressive strength using accepted procedures, such as described in ACI 228.1R, they are of value primarily for
comparisons within the same structure rather than as quanti- tative estimates of strength. For cores, if required, conservative acceptance criteria are provided that should ensure structural adequacy for virtu- ally any type of construction (Bloem 1965, 1968; Malhotra 1976, 1977). Lower strength may be tolerated under many circumstances, but this is a matter of judgment on the part of the licensed design professional and building official. If the strengths of cores obtained in accordance with 26.12.6.1(d) fail to comply with 26.12.6.1(e), it may be practicable, particularly in the case of floor or roof systems, for the building official to require a strength evaluation as described in Chapter 27. Short of a strength evaluation, if time and conditions permit, an effort may be made to improve the strength of the concrete in place by supplemental wet curing. Effectiveness of supplemental curing should be verified by further strength evaluation using procedures previously discussed. The Code, as stated, concerns itself with achieving struc- tural safety, and the requirements for investigation of low strength-test results (26.12.6) are aimed at that objective. It is not the function of the Code to assign responsibility for strength deficiencies.

[CODE] American Concrete Institute —- Copyrighted © Material — www.concrete.org

File: data_clean/ACI_318-19_selected/page_191.txt
[DOCUMENT: ACI_318-19_selected]
[PAGE: 191/196]
[LAYOUT: CODE/COMMENTARY]
============================================================
[COMMENTARY] PART 9: CONSTRUCTION 553


[COMMENTARY] R26.12.6.1(a) If the strength of field-cured cylinders does
not conform to 26.5.3.2(e), steps need to be taken to improve the curing. If supplemental in-place tests confirm a possible deficiency in strength of concrete in the structure, core tests
may be required to evaluate structural adequacy.

[CODE] (a) If any strength test of standard-cured cylinders falls
below f.’ by more than the limit allowed for acceptance, or if tests of field-cured cylinders indicate deficiencies in protection and curing, steps shall be taken to ensure that structural adequacy of the structure is not jeopardized.
[CODE] (b) If the likelihood of low-strength concrete is confirmed
and calculations indicate that structural adequacy is signif- icantly reduced, tests of cores drilled from the area in ques- tion in accordance with ASTM C42 shall be permitted. In such cases, three cores shall be taken for each strength test that falls below f,’ by more than the limit allowed for acceptance. (c) The licensed design professional or the building offi- cial shall be permitted to modify details of core tests as stated in ASTM C42.

[COMMENTARY] R26.12.6.1(c) Some default requirements in ASTM C42 are permitted to be altered by the “specifier of the tests,” who is defined in ASTM C42 as “the individual responsible for analysis or review and acceptance of core test results.” For the purposes of ACI 318, the “specifier of the tests” is the
[COMMENTARY] >) Construction
[COMMENTARY] licensed design professional or the building official.
[COMMENTARY] R26.12.6.1(d) The use of a water-cooled core barrel or a water-cooled saw for end trimming results in a core with a
moisture gradient between the exterior surface and the inte- rior. This gradient lowers the apparent compressive strength
of the core (Bartlett and MacGregor 1994). The requirement
of at least 5 days between the time of last being wetted and
time of testing provides time for the moisture gradient to
be reduced. If a water-cooled saw is used for end trimming, the conditioning period begins when sawing is completed.
The maximum time of 7 days between coring and testing is intended to ensure timely testing of cores if strength of concrete is in question. If end trimming with a water-cooled
saw is necessary, it should be done within 2 days of drilling the core to meet the time limits established by the testing criterion. Research (Bartlett and MacGregor 1994) has also shown that other moisture conditioning procedures, such as soaking or air drying, affect measured core strengths and result in conditions that are not representative of the in-place concrete. Therefore, to provide reproducible moisture conditions that are representative of in-place conditions, a standard mois- ture conditioning procedure that permits dissipation of mois- ture gradients is prescribed for cores. ASTM C42 permits the specifier of the tests to modify the default duration of
moisture conditioning before testing. The specifier of the tests, however, must be aware of the potential reduction in strength if cores are tested before moisture gradients are
allowed to dissipate.

[CODE] (d) Cores shall be obtained, moisture-conditioned by storage in watertight bags or containers, transported to the testing agency, and tested in accordance with ASTM
C42. Cores shall be tested between 5 days after last being
wetted and 7 days after coring unless otherwise approved
by the licensed design professional or building official.

[COMMENTARY] R26.12.6.1(e) An average core strength of 85 percent of the specified strength is realistic (Bloem 1968). It is not realistic, however, to expect the average core strength to
be equal to f.', because of differences in the size of speci-
mens, conditions of obtaining specimens, degree of consoli- dation, and curing conditions. The acceptance criteria for

[CODE] (e) Concrete in an area represented by core tests shall be
considered structurally adequate if (1) and (2) are satisfied: (1) The average of three cores is equal to at least 85 percent off.’. (2) No single core is less than 75 percent off.’.

[COMMENTARY] aci=
—
[COMMENTARY] American Concrete Institute - Copyrighted © Material — www.concrete.org

File: data_clean/ACI_318-19_selected/page_192.txt
[DOCUMENT: ACI_318-19_selected]
[PAGE: 192/196]
[LAYOUT: CODE/COMMENTARY]
============================================================
[CODE] 554 ACI 318-19: BUILDING CODE REQUIREMENTS FOR STRUCTURAL CONCRETE



[COMMENTARY] core strengths have been established with consideration that cores for investigating low strength-test results will typically
be extracted at an age later than specified for f,’. For the
purpose of satisfying 26.12.4.1(e), this Code does not intend that core strengths be adjusted for the age of the cores.

[CODE] (f) Additional testing of cores extracted from locations represented by erratic core strength results shall be permitted. (g) If criteria for evaluating structural adequacy based
on core strength results are not met, and if the structural
adequacy remains in doubt, the responsible authority shall
be permitted to order a strength evaluation in accordance
with Chapter 27 for the questionable portion of the struc- ture or take other appropriate action.

[COMMENTARY] R26.12.7 Acceptance of steel fiber-reinforced concrete

[CODE] 26.12.7 Acceptance of steel fiber-reinforced concrete

[COMMENTARY] R26.12.7.1 The performance criteria for the ASTM C1609 tests are based on results from flexural tests (Chen et al. 1995) conducted on steel fiber-reinforced concretes with fiber types and contents similar to those used in the tests of
beams that served as the basis for 9.6.3.1. The term “residual strength” is defined in ASTM C1609
and is related to the ability of cracked fiber-reinforced
concrete to resist tension. The strength of 7.5 Vf? 1s consis- tent with the design modulus of rupture of the concrete
provided by Eq. (19.2.3.1).

[CODE] 26.12.7.1 Compliance requirements:
[CODE] (a) Steel fiber-reinforced concrete used for shear resis- tance shall satisfy (1) through (3): (1) The compressive strength acceptance criteria for standard-cured specimens (2) The residual strength obtained from flexural testing in accordance with ASTM C1609 at a midspan deflec- tion of 1/300 of the span length is at least the greater of (i) and (11): (i) 90 percent of the measured first-peak strength obtained from a flexural test and (ii) 90 percent of the strength corresponding to 7.5 Vf? (3) The residual strength obtained from flexural testing in accordance with ASTM C1609 at a midspan deflec- tion of 1/150 of the span length is at least the greater of (i) and (11): (i) 75 percent of the measured first-peak strength obtained from a flexural test and (ii) 75 percent of the strength corresponding to 7.5 Vf

[COMMENTARY] R26.13—Inspection R26.13.1 General

[CODE] 26.13—Inspection 26.13.1 General

[COMMENTARY] The quality of concrete structures depends largely on
workmanship in construction. The best materials and design practices will not be effective unless construction is performed well. Inspection is necessary to verify that construction is in accordance with construction documents.
Proper performance of the structure depends on construction that accurately represents the design and meets the require-
ments of this Code. Some general building codes have incorporated inspection requirements based upon established procedures such as PCI Plant Certification.

[CODE] American Concrete Institute - Copyrighted © Material — www.concrete.org

File: data_clean/ACI_318-19_selected/page_193.txt
[DOCUMENT: ACI_318-19_selected]
[PAGE: 193/196]
[LAYOUT: CODE/COMMENTARY]
============================================================
[COMMENTARY] PART 9: CONSTRUCTION 555


[COMMENTARY] R26.13.1.1 By inspection, this Code does not intend that the inspector should supervise the construction. Rather, it
means the inspector should visit the project as necessary to
observe the various stages of Work and determine that it is
being performed in conformance with the construction docu- ments. The frequency of inspections should follow 26.13.3 for items requiring continuous or periodic inspection. Inspection does not relieve the contractor from the obliga- tion to follow the construction documents and to provide the designated quality and quantity of materials and workman- ship for all stages of the Work. This Code prescribes minimum requirements for inspec- tion of all structures within its scope. This Code is not a construction specification and any user of this Code may require higher standards of inspection than cited in the general building code or this Code if additional requirements are necessary. ACI 311.4R describes the recommended
procedure for organizing and conducting concrete inspec-

[CODE] 26.13.1.1 Concrete construction shall be inspected as required by the general building code, and as a minimum, the inspection shall comply with the requirements provided in 26.13. In the absence of a general building code, concrete construction shall be inspected in accordance with the provi- sions of this Code.

[COMMENTARY] ‘Sf Construction
oa
[COMMENTARY] tion and serves as a guide to owners, architects, and engi- neers. ACI SP-2 describes methods of inspecting concrete construction that are generally accepted as good practice
and serves as a guide in matters not covered by construction
documents.

[CODE] 26.13.1.2 Inspection of concrete construction shall be
conducted by the licensed design professional responsible for the design, a person under the supervision of the licensed design professional, or a qualified inspector. The inspec- tion shall verify conformance with construction documents
throughout the various Work stages. If an inspector conducts inspection of formwork, concrete placement, reinforcement,
and embedments, the inspector shall be certified.

[COMMENTARY] R26.13.1.2 The licensed design professional responsible for the design is in the best position to determine if construc- tion is in conformance with the construction documents.
However, if the licensed design professional responsible for the design is not retained, inspection of construction through other licensed design professionals or through separate inspection organizations with demonstrated capability for
performing the inspection may be used. Inspectors should establish their capability of performing inspection requirements by becoming certified to inspect
and record the results of concrete construction, including pre-placement, placement, and post-placement through the
ACI Concrete Construction Special Inspector Certification
Program (ACI CPP 630.1-15) or equivalent. In some jurisdictions, legislation has established registra- tion or licensing procedures for persons performing certain inspection functions. The general building code should be reviewed, or the building official should be consulted to
determine if any such requirements exist within a specific jurisdiction. The building official may be contacted for clari- fication of the inspection requirements if not clearly identi- fied in the general building code. If inspection is conducted independently of the licensed design professional responsible for the design, it is recommended that the licensed design professional responsible for the design
review inspection reports and observe portions of the Work to verify that the design requirements are properly executed. Inspection reports should be distributed promptly to the
owner, licensed design professional responsible for the design, contractor, appropriate subcontractors, appropriate
[COMMENTARY] aci=
_ IT
[COMMENTARY] American Concrete Institute - Copyrighted © Material — www.concrete.org

File: data_clean/ACI_318-19_selected/page_194.txt
[DOCUMENT: ACI_318-19_selected]
[PAGE: 194/196]
[LAYOUT: CODE/COMMENTARY]
============================================================
[CODE] ACI 318-19: BUILDING CODE REQUIREMENTS FOR STRUCTURAL CONCRETE

[COMMENTARY] suppliers, and the building official to allow timely identifica- tion of compliance or the need for corrective action. Inspection responsibility and the degree of inspec- tion required should be set forth in the contracts between the owner, architect, engineer, contractor, and inspector.
Adequate resources should be provided to properly perform
and oversee the inspection.

[CODE] 26.13.1.3 Inspection of concrete placement and reinforce-
ment for special moment frames, boundary elements of special structural walls, coupling beams, and precast concrete
diaphragms assigned to SDC C, D, E, or F using moderate or high-deformability connections, shall be performed under the supervision of the licensed design professional responsible for the design, by a person under the supervision of a licensed design professional with demonstrated capability to supervise
mspection of these elements or by a certified inspector. Instal- lation tolerances of precast concrete diaphragm connections shall be inspected for compliance with ACI 550.5.

[COMMENTARY] R26.13.1.3 The purpose of this requirement is to verify that the detailing required in special moment frames and special structural walls is properly executed through inspec- tion by personnel who are certified to inspect these elements. Certification of inspectors should be acceptable to the juris- diction enforcing the general building code and as described in R26.13.1.2. Continuous construction inspection is needed for comple- tion of connections for precast concrete diaphragms designed in accordance with 18.12.1.1 to verify the tolerances speci- fied in ACI 550.5 are met.

[CODE] 26.13.1.4 Inspection of reinforcement welding shall be
performed by a qualified welding inspector in accordance
with AWS D1.4. The weldability of reinforcement other than
ASTM A706 shall be confirmed by documentation in accor- dance with 26.6.4.
[CODE] 26.13.1.5 Inspection of the installation of post-installed expansion (torque-controlled and displacement-controlled), screw, and undercut anchors shall be performed by a certi- fied inspector or a qualified inspector specifically approved for that purpose by the Licensed Design Professional and the building official.

[COMMENTARY] R26.13.1.5 The International Building Code (IBC 2018) requires inspection of all post-installed anchors. For post- installed expansion (torque-controlled and displacement- controlled), screw, and undercut anchors, monitoring of installation by a certified inspector is recommended to ensure required installation procedures are followed. Certi- fication is established through an independent assessment such as the ACI Post-Installed Concrete Anchor Installation Inspector program (ACI CPP 681.2-19), or similar program with equivalent requirements.

[CODE] 26.13.1.6 The installation inspection of all adhesive anchors shall be performed by a certified inspector.

[COMMENTARY] R26.13.1.6 The installation of all adhesive anchors requires imspection by a certified inspector. Certification is established
through an independent assessment such as the ACI Adhesive
Anchor Installation Inspector program (ACI CPP 681.1-17), or similar program with equivalent requirements. The installation of adhesive anchors identified in the construction documents as resisting sustained tensile loads in horizontal or upwardly inclined orientations (clockwise
from 9 o’clock to 3 o’clock) poses challenges to the installer
and requires particular attention to execution quality as well as an enhanced level of oversight. It is required that these
anchor installations be inspected bya certified inspector who is continuously present when and where the installations are
being performed.

[CODE] 26.13.2 Inspection reports

[COMMENTARY] R26.13.2 Inspection reports

[CODE] American Concrete Institute - Copyrighted © Material — www.concrete.org

File: data_clean/ACI_318-19_selected/page_195.txt
[DOCUMENT: ACI_318-19_selected]
[PAGE: 195/196]
[LAYOUT: CODE/COMMENTARY]
============================================================
[COMMENTARY] PART 9: CONSTRUCTION 557


[COMMENTARY] R26.13.2.1 A record of inspection is required in case
questions subsequently arise concerning the performance
or safety of the structure or members. Photographs docu-
menting construction progress are also desirable. The general building code or other legal documents may require these records be preserved longer than two years after completion of the project.

[CODE] 26.13.2.1 Inspection reports shall document inspected
items and be developed throughout each construction Work stage. Records of the inspection shall be preserved by the
party performing the inspection for at least 2 years after
completion of the project.
[CODE] 26.13.2.2 Inspection reports shall document (a) through (e):
[CODE] (a) General progress of the Work. (b) Any significant construction loadings on completed floors, members, or walls. (c) The date and time of mixing, quantity of concrete placed, identification of mixtures used, approximate
placement location in the structure, and results of tests for fresh and hardened concrete properties for all concrete
mixtures used in the Work. (d) Concrete temperatures and protection given to concrete
during placement and curing if the ambient temperature falls below 40°F or rises above 95°F.

[COMMENTARY] oo Construction
[COMMENTARY] R26.13.2.2(d) The term “ambient temperature” means the temperature of the environment to which the concrete is directly exposed. Concrete temperature as used in this section
may be taken as the surface temperature of the concrete. Surface temperatures may be determined by placing temper- ature sensors in contact with concrete surfaces or between
concrete surfaces and covers used for curing, such as insula- tion blankets or plastic sheeting.

[CODE] (e) Placement of reinforcement and tensioning of prestressing
reinforcement including measurement and recording of
tendon elongation and force from a calibrated gauge.

[COMMENTARY] R26.13.2.3 If ASTM A615 reinforcement is used for special seismic applications, it is important that the inspector
review the mill certificates for compliance with the appli- cable requirements provided in the construction documents.

[CODE] 26.13.2.3 For ASTM A615 deformed reinforcement
used in special seismic systems, verify mill test reports for compliance with the construction documents.
[CODE] 26.13.2.4 Test reports shall be verified to confirm weld- ability of reinforcement other than ASTM A706, if weld- ability is required.
[CODE] 26.13.2.5 For post-installed expansion (torque-controlled
and displacement-controlled), screw, and undercut anchors
and adhesive anchors, materials, and installation proce-
dures shall be verified for conformance with the approved
construction documents and the manufacturer’s recom-
mended procedures, which are the Manufacturer’s Printed Installation Instructions (MPII) in the case of adhesive
anchors. Confirm procedures and results of proof loading
where required in accordance with 26.7. 1(k).

[COMMENTARY] R26.13.3 [tems requiring inspection

[CODE] 26.13.3 [tems requiring inspection

[COMMENTARY] R26.13.3.1 Table 1705 in Chapter 17 of the 2012 IBC was
used to determine which items of Work require continuous or periodic inspection.

[CODE] 26.13.3.1 Unless otherwise specified in the general building code, items shall be continuously or periodically inspected in
accordance with 26.13.3.2 and 26.13.3.3, respectively.

[COMMENTARY] aci=
_a
[COMMENTARY] American Concrete Institute - Copyrighted © Material — www.concrete.org

File: data_clean/ACI_318-19_selected/page_196.txt
[DOCUMENT: ACI_318-19_selected]
[PAGE: 196/196]
[LAYOUT: CODE/COMMENTARY]
============================================================
[CODE] ACI 318-19: BUILDING CODE REQUIREMENTS FOR STRUCTURAL CONCRETE


[CODE] 26.13.3.2 Items requiring verification and continuous inspection shall include (a) through (e): (a) Prior to placement, concrete mixture for intended location. (b) Tensioning of prestressing reinforcement and grouting
of bonded tendons. (c) Placement of reinforcement for special moment frames, boundary elements of special structural walls, and coupling beams. (d) Welding of reinforcement for special moment frames,
boundary elements of special structural walls, and coupling beams. (e) Post-installed anchor installation, if required as a condition of the anchor assessment or if adhesive anchors are installed in horizontal or upwardly inclined orienta- tions to resist sustained tensile loads.
[CODE] 26.13.3.3 Items requiring verification and periodic inspec- tion shall include (a) through (j):
[CODE] (a) Placement of reinforcement, embedments, and post- tensioning tendons. (b) Welding of reinforcement except as required in 26.13.3.2(d). (c) Curing method and duration of curing for each member. (d) Construction and removal of forms and reshoring. (e) Sequence of erection and connection of precast members.

[COMMENTARY] R26.13.3.3(e) Some jurisdictions may require continuous inspection of sequence of erection and connection of precast
members, and also may require inspection of the shoring, bracing, or other temporary measures.

[CODE] (f) Verification of in-place strength of concrete before stressing post-tensioned tendons and before removal of shores and formwork from beams and structural slabs. (g) Placement of cast-in-anchors and anchor reinforce- ment, including tolerances required for location of anchor reinforcement. (h) Installation of post-installed expansion (torque- controlled and displacement-controlled) screw, and
undercut anchors. (i) Installation of adhesive anchors, except as required in 26.13.3.2(e).

[COMMENTARY] R26.13.3.3(i) Inspection requirements for adhesive anchors are different from other post-installed anchors and are derived from four sources: a) the general building code,
which requires periodic inspection for anchors in concrete; b) the assessment and qualification of the anchor under the provisions of ACI 355.4, which may require either peri- odic inspection or continuous inspection with proof loading
depending on the strength reduction factors assigned to the anchor; c) the requirements of 26.13.3.2(e), which mandate continuous inspection for anchors in a horizontal or upwardly inclined orientation to resist sustained tension loads; and d) the proof loading requirement of 26.13.2.5.

[CODE] (j) Proof loading of anchors if required in accordance with 26.13.2.5.
aci>
_
[CODE] American Concrete Institute - Copyrighted © Material — www.concrete.org
