Repository: 1carloso1/FUVIA-Agent

File: data_clean/ACI_211.1-22/page_001.txt
[DOCUMENT: ACI_211.1-22]
[PAGE: 1/26]
[LAYOUT: continuous]
============================================================
2 SELECTING PROPORTIONS FOR NORMAL-DENSITY AND HIGH-DENSITY CONCRETE—GUIDE (ACI PRC-211.1-22)

3.9— Shrinkage, p. 5
3.10—Modulus of elasticity, p. 5

A.7—Mixtures for small jobs, p. 32
APPENDIX B—HIGH-DENSITY CONCRETE
MIXTURE PROPORTIONING, p. 33 B.1—General, p. 33
B.2—-Aggregate selection, p. 33
B.3— Adjustment in anticipation of drying, p. 33
B.4— Adjustment for entrained air , p. 33
B.5—Handling of high-density aggregates, p. 33
B.6—Preplaced aggregate , p. 33

CHAPTER 4—BACKGROUND INFORMATION, p. 6 4.1—Trial batching, p. 6
4.2—Slump, p. 6
4.3—Aggregates, p. 6 4.4— Water, p. 7
4.5—Chemical admixtures, p. 7
4.6—Air, p. 7 4.7—Water-cementitious materials ratio (w/em), p. 8

CHAPTER 1—INTRODUCTION AND SCOPE

CHAPTER 5—PROPORTION SELECTION
PROCEDURE, p. 13 5.1—Background, p. 14 5.2—Selection process, p. 14
5.3—Estimation of batch weights, p. 14

1.1—Historical background The ability to tailor concrete properties in accordance with project requirements reflects technological develop-
ments that have taken place, for the most part, since the early 1900s. The use of the water-cement ratio (w/c)—one of the
key parameters of mixture proportioning—as a tool for esti- mating strength was recognized in approximately 1918. In the early 1940s, improvements in durability were achieved with the use of air entrainment. These major developments in concrete technology were augmented by the develop-
ment of chemical admixtures to achieve special properties, counteract possible deficiencies, and improve cost effec- tiveness (ACI 212.3R). The first water-reducing admixture
was developed in the 1920s and was patented in Europe in 1932, and then in the United States in 1939. Slowly, water-reducing admixtures came into widespread use in the 1970s and played a major role in improving workability, thereby adjusting mixture proportions. Around this time, it
was also found that some concrete characteristics could be
improved with the addition of certain industrial by-products,
now called supplementary cementitious materials (SCMs).
The use of these materials has not only improved various concrete properties, but also played a major role in contrib- uting to environmental sustainability. With the implementa- tion of these technological developments, in current prac- tice, most commercially produced concrete contains some type of chemical admixtures, SCM, or both, and their pres- ence needs to be considered while mixture proportioning.

CHAPTER 6—EFFECTS OF CHEMICAL
ADMIXTURES, p. 17 6.1—-Background, p. 17 6.2—Air-entraining admixtures, p. 18
6.3—Water-reducing admixtures, p. 18
CHAPTER 7—EFFECTS OF SUPPLEMENTARY
CEMENTITIOUS MATERIALS, p. 19 7.1—Background, p. 19
7.2—Pozzolanic versus cementitious, p. 19
7.3—Types of supplementary cementitious materials, p. 19 7.4—Mixture proportioning with supplementary cementi- tious materials, p. 20 7.5—Ternary systems, p. 21
7.6—Impact of SCMs on sustainability, p. 21
CHAPTER 8—TRIAL BATCHING, p. 21
CHAPTER 9—SAMPLE COMPUTATIONS, p. 21 9.1—Background, p. 21
9.2—Example |: Mixture proportioning using portland
cement only, p. 22 9.3—Example 2: Mixture proportioning of binary mixture containing fly ash, p. 24 9.4—Example 3: Mixture proportioning using cementi- tious efficiency factor, p. 26 9.5—Example 4: Mixture proportioning using target paste volume, p. 27

1.2—Introduction Concrete is composed principally of aggregates, a port- land or blended cement, and water, and may contain SCMs, chemical admixtures, or both. It will contain some amount
of entrapped air and may also contain purposely entrained air created with the use of an admixture or air-entraining cement. Chemical admixtures are frequently used to accel- erate or retard the time of setting, improve workability, or reduce water requirements (ACI 212.3R). Their use may affect strength and other concrete properties. Depending
on the type and amount, certain SCMs such as fly ash
(ACI 232.2R), natural pozzolans, slag cement (ACI 233R),
and silica fume (ACI 234R) may be used in conjunction with portland or blended cement. They are added to provide specific properties such as higher strength, decreased perme- ability, resistance to the intrusion of aggressive solutions,

CHAPTER 10—REFERENCES, p. 28 Authored documents, p. 29
APPENDIX A—LABORATORY TESTS, p. 29 A.1—Need for laboratory testing, p. 29 A.2—Prequalification of materials, p. 30
A.3—Properties of cementitious materials, p. 30
A.4— Properties of aggregates, p. 30
A.5—Trial batch series, p. 31
A.6—Test methods, p.31 Copyright GETS Institute
ACI >
American Concrete Institute — Copyrighted © Material — www.concrete.org
@seismicisolation

File: data_clean/ACI_211.1-22/page_002.txt
[DOCUMENT: ACI_211.1-22]
[PAGE: 2/26]
[LAYOUT: continuous]
============================================================
SELECTING PROPORTIONS FOR NORMAL-DENSITY AND HIGH-DENSITY CONCRETE—GUIDE (ACI PRC-211.1-22) 3

weight aggregates), with a workability suitable for normal cast-in-place construction (as distinguished from specialty concrete mixtures such as pervious or self-consolidating concretes). Proportioning with lightweight aggregates and recycled aggregates are other common options; however, they are beyond the scope of this document. Please refer to
ASTM €330/C330M and ACI 213R for lightweight aggre- gates, and ACI 555R for recycled aggregates. Also included are several design examples applying the procedure to a variety of situations. For proportioning with
ground limestone or other aggregate mineral filler, refer to
ACI 211.7R. Information is provided on terms and concepts used in the proportioning procedure that may be unfamiliar to a novice user. The procedure produces a first approximation for propor- tions of a concrete mixture. It is intended that the propor- tions be checked by trial batches in the laboratory, field, or both, and adjusted as necessary to produce a concrete with all the desired characteristics.

[TABLE: Normative table]
[TABLE_CONTEXT: This table specifies: chemical admixture type classification and performance requirements.]
increased resistance to alkali-aggregate reaction and sulfate attack (ACI 225R and ACI 233R), reduced heat of hydra- tion, reduced shrinkage, improved late-age strength devel-
opment, and for economic reasons. The selection of mixture proportions involves a balance
between economy and requirements for durability, strength, workability, density, and appearance. The required char- acteristics are determined by the intended application of concrete, and by the conditions expected to be encountered at the time of placement and beyond. These characteristics should be detailed in the job specifications. Some character- istics are governed by the concrete building code. A broad range of characteristics ranging from high strength to self- consolidation and flowable fills, from low-permeability bridge decks to pervious concrete parking lots, and many other characteristics and applications have been made possible with the use of admixtures and SCMs. The best concrete proportions are based on previous expe- rience with the materials that will be used on similar proj- ects. Lacking that, numerous methods have been developed for proportioning concrete mixtures. Methods have been developed ranging from arbitrary cement:sand:rock:water proportions (that is, 1:2:3:0.5), empirical methods such as workability factors (Shilstone 1990), and methods developed
from first principles such as packing models (de Larrard and
Sedran 2002) and suspension methods (ACI 211.6T). It is beyond the scope of this discussion to review the back-
ground and theory behind these methods or those of the rela- tively simple procedures of this guide. Computer programs for concrete mixture design incorporating many of these theories are commercially available. Frequently, existing concrete proportions are repropor- tioned to include chemical admixtures, SCMs, or a different material source. The performance of the reproportioned concrete should again be verified by trial batches in the labo- ratory or field. Proportions calculated by any method should always be considered provisional, subject to revision based on trial batch results. Depending on circumstance, trial batches
may be prepared in a laboratory. With success in the lab, the trials should move on to full-size field batches with the materials, means, and methods expected for the project. This procedure, when feasible, avoids pitfalls of assuming that data from small batches mixed in a laboratory environment will predict performance under field conditions. When using
maximum-size aggregates larger than 2 in., laboratory trial batches should be verified and adjusted in the field using mixtures of the size and type to be used during construction. Trial batch procedures are discussed in Chapter 8, with addi- tional background and details provided in the appendixes.

CHAPTER 2—NOTATION AND DEFINITIONS
[TABLE: Normative table]
[TABLE_CONTEXT: This table specifies: compressive strength f'c requirements; aggregate physical property limits.]
2.1—Notation “free = percentage offree moisture on an aggregate, %
%SCM = percentage of supplementary cementitious material to total cementitious by weight, %
%total = percentage of total evaporable moisture content, %
A% = percentage of moisture absorption of an aggregate, %
Air% = percentage of concrete volume occupied by air, %
c = cement weight, lb
cm = cementitious weight, lb
te = specified compressive strength, psi fer = required average compressive strength, psi MC% = percentage of moisture content of an aggre- gate, %
MC%jree = percentage of free moisture content of an
aggregate, %
m; = initial weight of sample being tested for moisture content, lb
Mep = oven-dry weight of sample, Ib
Mssp = saturated surface-dry weight of sample, Ib MWriree = free water weight, lb
PV = paste volume, ft?
Ry = relative yield, % w = water weight, Ib Whatched = batch-ready moisture-adjusted water weight,
Ib

1.3—Scope This guide describes a method for selecting proportions for concrete made with hydraulic cement meeting ASTM C150/
C150M, C595/C595M, or C1157/C1157M with or without other cementitious materials, chemical admixtures, or both. This concrete consists of normal-density aggregates, high- density aggregates, or both (as distinguished from light-

Wriee = total free water, lb Wssp = weight of aggregate in saturated surface-dry condition, lb
Y = yield, %
Y, = design target volume, ft’

Copyright American Concrete Institute

American Concrete Institute — Copyrighted © Material — www.concrete.org

@seismicisolation

File: data_clean/ACI_211.1-22/page_003.txt
[DOCUMENT: ACI_211.1-22]
[PAGE: 3/26]
[LAYOUT: continuous]
============================================================
4 SELECTING PROPORTIONS FOR NORMAL-DENSITY AND HIGH-DENSITY CONCRETE—GUIDE (ACI PRC-211.1-22)

2.2—Definitions Please refer to the latest version of ACI Concrete Termi- nology for a comprehensive list of definitions. Definitions provided herein complement that resource. cement efficiency—the strength gained from each pound
of cement in a cubic yard. With units of psi/lb/yd>, it is
computed by dividing the strength by the weight of cement for a cubic yard of concrete mixture. dry-rodded unit weight—weight per unit volume of
oven-dry aggregate compacted by rodding. It is also known as “dry-rodded density.” In this guide, dry-rodded density is
used as the preferred term. finishability—the ability to level, smooth, consolidate,
and otherwise treat surfaces of fresh or recently placed concrete to produce a desired appearance and surface. specific gravity—the ratio of weight of a volume of a material at a stated temperature to the weight of the same
volume of distilled water at that stated temperature (refer to ASTM C125 for details). It is also known as “rela- tive density.” In this guide, specific gravity is used as the preferred term. unit weight—the weight per unit volume of a material. It is also known as “density.” In this guide, density is used as the preferred term. weight—the amount or quantity of heaviness. It is also
known as “mass.” In this guide, weight is used as the preferred term.

[TABLE: Normative table]
[TABLE_CONTEXT: This table specifies: maximum water-cementitious materials ratio w/cm limits; air content requirements; chemical admixture type classification and performance requirements.]
as a decimal. The abbreviation of “cm” represents cement
and supplementary cementitious materials (SCMs) such as fly ash, silica fume, and slag cement, as discussed further in
Chapter 7. Differences in strength at a given w/cm may result from changes in placement or curing conditions; the maximum size, gradation, surface texture, particle shape, strength,
and stiffness of aggregates; differences in cement types or sources; air content; and the use of chemical admixtures that affect the cement hydration process or that develop cementitious properties themselves. Because most of these factors are measurable, they are accounted for in the recom-
mendations for quantity of water. Accurate predictions of strength and the meeting of strength targets should be based
on trial batches, or experience with the project materials
and requirements.
3.2—Workability Workability is that property of freshly mixed concrete that determines the ease with which it can be mixed, placed, consolidated, and finished to a homogeneous condition. It is affected by water quantity, aggregate grading, particle shape,
and proportions of aggregate, as well as by the amounts and qualities of cement and other cementitious materials, chem- ical admixtures, amount of entrained air, and the consistency
of the mixture.
[TABLE: Normative table]
[TABLE_CONTEXT: This table specifies: chloride exposure classes and chloride ion content limits; chemical admixture type classification and performance requirements.]
3.3—Consistency Consistency is the degree to which a freshly mixed concrete resists deformation—that is, its ability to flow. It is measured in terms of slump (ASTM C143/C143M); the higher the slump, the more mobile the mixture will be. This ability to flow affects the ease with which the concrete can be placed. In properly proportioned concrete, the unit water content required to produce a given slump will depend on several factors. The water requirement increases as aggregates
become more angular and rough-textured (but this disadvan- tage may be offset by improvements in other characteristics such as bond to cement paste). The required mixing water decreases as the maximum size of well-graded aggregate is increased, or the level of air entrainment increases. Mixing-
water requirements usually are reduced by water-reducing admixtures (ACI 212.3R). Slump characteristics are used for developing special concretes such as self-consolidating concrete (ACI 237R), or other applications needing close control of workability (ACI 238.1R).

CHAPTER 3—CONCRETE PROPERTIES
The selection of concrete proportions involves matching the requirements of the project with the materials and
methods available. In this chapter, some of the commonly encountered properties that go into specifying, designing,
and proportioning concrete will be discussed. Concrete properties describe the way concrete behaves while being mixed, placed, cured, or in use. Concrete proportions usually consider workability, strength, and durability needed for the specific applica- tion. Other properties may need to be considered to ensure meeting the expectations of the installed materials. These properties include pumpability, finishability, bleeding, density, heat generation, and permeability. For concrete slabs, mortar content and admixtures used can significantly affect finishing and set characteristics of the concrete mate- rials. A project can impose the need for a particular property such as rapid strength gain, modulus of elasticity, filling of a Steel-congested space, color, and architectural finish. For some of these properties, well-established relationships are
known. For others, the relationship between the specific property and the mixture design can generally be described, with the details worked out through trial batches.

3.4—Strength Conventionally, the average of two 6 x 12 in. or three
4 x 8 in. cylinders fabricated, cured, and tested at the age
of 28 days is the value accepted as concrete’s compressive strength (ASTM C39/C39M). It is used as a controlling value for structural design, concrete proportioning, and evaluation
of concrete. Concrete is commonly specified with compres- sive strengths from 2500 psi to greater than 10,000 psi. The variable nature of its constituents, the effects of the place- ment, and curing environment all affect concrete strength. Strength is affected by variations in mixture constituents,

3.1—Water-cementitious materials ratio (w/cm) It has long been known (Abrams 1918) that for a given set of materials and conditions, concrete strength and durability are directly related to the w/cm. This is the ratio of the weight
of water, excluding that absorbed by the aggregate, divided
by the weight of cementitious materials in a mixture, stated Conmon any Ea ee Institute
0 [o7 By
American Concrete Institute — Copyrighted © Material — www.concrete.org
@seismicisolation

File: data_clean/ACI_211.1-22/page_004.txt
[DOCUMENT: ACI_211.1-22]
[PAGE: 4/26]
[LAYOUT: continuous]
============================================================
SELECTING PROPORTIONS FOR NORMAL-DENSITY AND HIGH-DENSITY CONCRETE—GUIDE (ACI PRC-211.1-22) 5

[TABLE: Normative table]
[TABLE_CONTEXT: This table specifies: maximum water-cementitious materials ratio w/cm limits; compressive strength f'c requirements; chemical admixture type classification and performance requirements.]
production processes, and curing conditions, and can be expected to vary an allowable amount around a central
mean value (ACI 214R). For instance, some highway pave-
ment mixtures require reaching target strength in 6 hours, accomplished with high cementitious contents and multiple admixtures. In mass and high-strength concretes (8000 psi), mixtures are often proportioned to provide the design strength at an age greater than 28 days. However, such concrete may require a minimum early-age strength, such as 3 days, to provide for adequate early strength for operations such as form removal, form anchorage, or prestressing. The choice of strength or w/cm can be affected by early-strength or durability requirements.

differential can lead to unacceptable cracks. Temperature control measures including a thermal differential of 35°F (19.4°C) or less should be considered to reduce the potential for such thermally induced cracking. Concrete placements, particularly when the minimum cross-sectional dimensions of a solid concrete member approach or exceed 2 to 3 ft, or
when low w/cm are being used, may require that measures
be taken to control the generation of heat. It is possible for concrete temperature to exceed 160°F (70°C), and if the temperature rise of the concrete is not minimized, and the heat is not dissipated at a reasonable rate, or if the concrete is subjected to a severe temperature differential (35°F [19.4°C] or more) or thermal gradient, cracking is likely to occur. Such cracking occurs at the surface of the concrete, typically first at the center of the large surfaces for concrete where restraint is primarily internal (refer to ACI 207.1R Section 4.3.5).
Temperature control measures can include a relatively low initial placement temperature, replacement of cement with
SCM, reduced quantities of cementitious materials, use of chemical admixtures, or circulation of chilled water. In some situations, insulation of concrete surfaces may be required to adjust for these various concrete conditions and exposures. It should be emphasized that mass concrete is not necessarily large-aggregate concrete and that concern about generation of an excessive amount of heat in concrete is not confined to
massive dam or foundation structures.

3.5—Durability Concrete is expected to have a long service life,
and therefore durability is part of the specification for concrete construction (ACI 301), and concrete building codes (ACI 318) (refer to ACI 201.2R for further details).
Although meeting the specified compressive strength is an essential and important characteristic of concrete, dura- bility considerations may require a lower w/cm, resulting in strength greater than specified. A low w/cm will prolong the life of concrete by reducing permeability. Resistance to weathering, particularly freezing and thawing, and to salts
used for ice removal is greatly improved by incorporation of an entrained air system. Entrained air is used in exterior concrete where freezing occurs (ACI 201.2R). The durability of concrete exposed to seawater or sulfate-bearing soils can be enhanced with the use of sulfate-resisting cement, slag cement, silica fume, or other SCMs. In some areas, aggre- gates should be checked for alkali-aggregate reactivity (AAR). If AAR is detected, mitigating steps should be taken. Refer to ACI 201.2R, ACI 221.1R, and ASTM C1778 for
more information on the mitigation of AAR.

3.8—Permeability Low permeability is an important factor for the produc- tion of durable concrete by minimizing ingress of harmful chemicals, which is often accomplished by the addition of
an SCM or using low w/cm. Chemical admixtures can also be used if low permeability is required (refer to ACI 212.3R for permeability-reducing admixtures). This is of particular interest concerning highway bridges needing to prevent chloride intrusion that ultimately corrodes the reinforcing steel. At the other end of the permeability scale, pervious concrete is used in areas where it is desirable to have water pass through the concrete for hydrological, environmental, or sustainability reasons. This is managed by the use of little or no fines with the help of chemical admixtures. Refer to ACI 522.1 for additional information regarding pervious concrete.

3.6—Density For certain applications, concrete may be needed primarily for its density. Normal-density concrete is approximately 140 to 150 Ib/ft? (with or without air entrainment). High- density concrete is often used for counterweights on lift bridges, weights for sinking oil pipelines, a shield from radi- ation, and insulation from sound. Some applications of low- density concrete are some bridge decks and elevated floors.
By using special aggregates, densities as high as 350 Ib/ft?
and as low as 50 Ib/ft® can be obtained.

3.9—Shrinkage Reducing shrinkage is critical to minimizing concrete cracking. Methods for reducing shrinkage include the reduc- tion of paste content, usage of shrinkage-reducing admix- tures, usage of shrinkage-compensating concrete, adequate curing, and control of water content (refer to ACI 209R
and ACI 224R for further information). ACI 223R provides information on shrinkage-compensating concrete.

3.7—Generation of heat The hydration of cement generates heat (refer to
ACI 207.1R and ACI 301 Section 8.1.3 for more informa- tion). Therefore, in many large structural elements where a high volume of concrete is placed, heat generation should
be considered. A major concern in proportioning mass concrete, or for any concrete element of sufficient size and shape, is the accumulation of excessive heat and consequent expansion of volume. There can be a high thermal differ- ential between the core and the relatively cool surface of the concrete element. The stresses induced by the thermal

3.10—Modulus of elasticity The modulus of elasticity is sometimes of concern in appli- cations where deflections are considered, such as bridges, floors, and the sway of tall buildings.

Copyright American Concrete Institute

American Concrete Institute — Copyrighted © Material — www.concrete.org aci

@seismicisolation

File: data_clean/ACI_211.1-22/page_005.txt
[DOCUMENT: ACI_211.1-22]
[PAGE: 5/26]
[LAYOUT: continuous]
============================================================
6 SELECTING PROPORTIONS FOR NORMAL-DENSITY AND HIGH-DENSITY CONCRETE—GUIDE (ACI PRC-211.1-22)

CHAPTER 4—BACKGROUND INFORMATION

[TABLE: Normative table]
[TABLE_CONTEXT: This table specifies: maximum water-cementitious materials ratio w/cm limits; chloride exposure classes and chloride ion content limits; air content requirements; cement chemical and physical property limits; aggregate grading and sieve analysis requirements; particle size distribution limits by sieve size; chemical admixture type classification and performance requirements.]
Large nominal maximum sizes of well-graded aggre- gates have fewer voids than smaller sizes. Hence, concretes with the larger-sized aggregates require less mortar per unit volume of concrete. Generally, the nominal maximum size of aggregate should be the largest that is economically avail- able and consistent with dimensions of the structure. In no case should the nominal maximum size exceed 1/5 of the narrowest dimension between sides of forms; 1/3 the depth of slabs; or 3/4 of the minimum clear spacing between individual reinforcing bars, bundles of bars, or preten- sioning strands (refer to ACI 318 Section 26.4.2.1(a)(5)).
These limitations are sometimes waived if workability and methods of consolidation are such that the concrete can be placed without honeycombing or voids. In areas congested with reinforcing steel, post-tensioned ducts, or conduits, the proportioner should select a nominal maximum size of aggregate so concrete can be placed without excessive segre- gation, pockets, or voids. When high-strength concrete is desired, best results may be obtained with reduced nominal
maximum sizes of aggregate because these produce higher strengths at a given w/cm (ACI 363R; ACI 211.4R). 4.3.3 Large aggregate sizes—In general, the largest aggre- gate size practical for the specific job should be used. Some special considerations are needed when using these larger sizes (above | in.). Less mortar per unit volume of concrete requires a reduction when proportioning water, cement, and sand for a given mixture. Because there is less paste and generally lower slumps (1 to 2 in.), admixture dosages can be signifi- cantly different to obtain the same results as a mixture with smaller aggregates. Air-entraining admixtures may require greater dosages. Entrained air may be proportioned into the mixture to increase workability. When using large aggregate with low-
cement factors, air entrainment is not necessarily detrimental to strength. In most cases, the mixing-water requirement is reduced sufficiently to improve the w/c and to thus compen- sate for the strength-reducing effect of air entrainment. For concretes with large nominal maximum sizes of aggregate, air contents recommended for extreme exposure should be considered even though there may be little or no exposure to moisture or freezing. For some applications, aggregate sizes over 6 in. are avail- able. In the United States, projects using large aggregate sizes have been typically proportioned and placed using 3 in. nominal maximum size aggregate. 4.3.4 Bulk volume of coarse aggregate per unit volume—
The volume of loose stone compacted to specifications of
ASTM €29/C29M that will be taken up in the unit volume of the concrete mixture. 4.3.5 Fineness modulus—Used with the maximum aggre- gate size, the fineness modulus is used to estimate the bulk
volume of coarse aggregate per unit volume of concrete. This value results from an ASTM C136/C1 36M sieve analysis. It is a factor obtained by progressively adding the cumulative
sums of the percentages retained on specified sieves, then dividing that sum by 100. The sieves, halving in opening size, are 6 in. (150 mm), 3 in. (75 mm), 1-1/2 in. (37.5 mm),

4.1— Trial batching Trial batching is a process that demonstrates that a concrete mixture with required properties can be produced with a given set of materials and tools by mixture propor- tioners. Shortcomings identified in the trial batches are addressed through mixture design modifications to move closer to the desired properties. The process continues until all the requirements are satisfied.
[TABLE: Normative table]
[TABLE_CONTEXT: This table specifies: maximum water-cementitious materials ratio w/cm limits; chloride exposure classes and chloride ion content limits; aggregate grading and sieve analysis requirements; chemical admixture type classification and performance requirements.]
4,.2—Slump Slump is the measure of consistency of freshly mixed concrete, mortar, or stucco equal to the subsidence measured to the nearest 1/4 in. of the specimen immediately after
removal of the slump cone (refer to ASTM C143/C143M for further information). The quantity of water per unit volume of concrete required to produce a given slump is dependent
on the nominal maximum size, particle shape, and grading
of the aggregates; the concrete temperature; the amount of entrained air; and use of chemical admixtures. Slump is not greatly affected by the quantity of cement or cementitious materials within normal use levels. Depending on aggregate texture and shape, mixing-water requirements may be some-
what above or below the tabulated values, but they are suff- ciently accurate for the first estimate. The differences in water
demand are not necessarily reflected in strength because other compensating factors may be involved. A rounded and
an angular coarse aggregate, both well and similarly graded and of high quality, can be expected to produce concrete of approximately the same compressive strength for the same
cement factor despite differences in water-cement ratio (w/c) or w/cm, resulting from the different mixing-water require- ments. Particle shape is not necessarily an indicator that an aggregate will be either above or below in its strength- producing capacity. Mixtures of the stiffest consistency that
can be placed efficiently should be used. The slump values for concrete containing aggregate larger than 1-1/2 in. are based on slump tests made after removal of particles larger than 1-1/2 in. by wet screening.
4.3—Aggregates 4.3.1 Well-graded—A well-graded aggregate has a particle-size distribution that produces maximum density— that is, minimum void space. Such an aggregate minimizes the required paste needed to fill the aggregate voids (refer to ACI 211.6T for details on optimal grading and packing density). The aggregate combinations for this guide are
assumed to be well-graded and meet ASTM C33/C33M qualities or regionally available aggregates accepted by the local state agencies. 4.3.2, Nominal maximum aggregate size—Used for the estimation of the initial water content, the nominal maximum aggregate size is needed in conjunction with the slump. This is because, generally, the larger an aggregate is, the less water is needed to mobilize it. The nominal maximum aggregate size is the smallest sieve opening through which the entire amount of the aggregate is permitted to pass. Copyright GETS Institute
ACI >
American Concrete Institute — Copyrighted © Material — www.concrete.org
@seismicisolation

File: data_clean/ACI_211.1-22/page_006.txt
[DOCUMENT: ACI_211.1-22]
[PAGE: 6/26]
[LAYOUT: continuous]
============================================================
SELECTING PROPORTIONS FOR NORMAL-DENSITY AND HIGH-DENSITY CONCRETE—GUIDE (ACI PRC-211.1-22) 7

[TABLE: Normative table]
[TABLE_CONTEXT: This table specifies: compressive strength f'c requirements; exposure class requirements for concrete durability; air content requirements; chemical admixture type classification and performance requirements.]
4.6—Air The volume of air needs to be known because it is included in the sum ofthe volumes of the known ingredients
when applying the absolute volume method to determine the volume of fine aggregate. Air in concrete appears in two forms: entrapped and entrained. Entrapped air bubbles are generally larger than entrained ones and irregularly shaped and dispersed. Entrained bubbles are generally smaller than 0.1 mm and are round under microscopic examination. The distribution of the bubbles measured by the spacing factor is as important as the size. Entrained air is introduced into concrete to enhance the concrete’s freezing-and-thawing resistance. It is produced with the addition to the concrete mixture of air-entraining admixtures. 4.6.1 Entrapped air—Entrapped air is the air voids in concrete that are not purposely entrained. They are larger, irregular in shape, less useful than those of entrained air, and 0.04 in. (1 mm) or larger in size. Entrapped air is seen against the sides of the form and in broken concrete as visible voids
under aggregate particles. Table 5.3.3 approximates the amount of entrapped air to be expected in non-air-entrained concrete in the table. 4.6.2 Entrainedair—Entrained air takes the form of micro- scopic air bubbles intentionally incorporated in a cementi- tious paste during mixing, usually by use of a surface-active agent. The air bubbles are typically between 0.0004 and 0.04 in. (10 and 1000 jum) in diameter and spherical or nearly so. As important as the size of the bubbles is their dispersion throughout the cement paste. Some water-reducing admix- tures will unintentionally entrain air. Table 5.3 .3 indicates the approximate amount of entrapped
air
to beexpected in non-air-entrained concrete and shows the
recommended average air content for air-entrained concrete. If air entrainment is needed or desired, the required total air content levels are given for each aggregate size, depending
on the purpose of the entrained air and the severity of expo- sure if entrained air is needed for durability. The use of normal amounts of air entrainment in concrete with a specified strength of approximately 5000 psi may not be possible because each added percent of air lowers the
maximum strength obtainable with a given combination of materials. In these cases, the exposure to water, deicing salts,
and freezing temperatures should be carefully evaluated. If a member is not continually wet and will not be exposed to deicing salts, lower air-content values, such as those given in Table 5.3.3 for Fl exposure class, are appropriate even
though the concrete is exposed to freezing-and-thawing temperatures. However, for an exposure condition where the member may be saturated prior to freezing, the use of air entrainment should not be sacrificed for strength. In certain applications, it may be found that the content of entrained air is lower than that specified, despite the use of usually satisfactory levels of air-entraining admixture. This happens occasionally—for example, when very high cement contents are involved. In such cases, the achievement of required durability may be demonstrated by satisfactory results of examination of air-void structure in the paste of the hardened concrete (Ley et al. 2012).

3/4 in. (19 mm), 3/8 in. (9.5 mm), No. 4 (4.75 mm), No. 8 (2.36 mm), No. 16 (1.18 mm), No. 30 (600 mm), No. 50 (300 mm), and No. 100 (150 mm). It is an estimate of the position in the sieve stack where the average size particle is located. In other words, it is a measure of the average particle size that affects the way the voids between the coarse aggre- gate particles are filled. 4.3.6 Dry-rodded density—Used for determination of the weight of coarse aggregate after the bulk volume has been calculated, it is the weight per unit volume of oven-dry aggregate compacted by rodding as defined in ASTM C29/
C29M. 4.3.7 Saturated surface-dry relative density (specific
gravity)—Used for determining the absolute volume of coarse aggregate, and used to determine the weight of the fine aggregate, it is the ratio of the weight of a volume of a material (including the weight of water within the voids, but not including the voids between particles) at a stated temper- ature to the weight of an equal volume of distilled water at a stated temperature. Saturated surface-dry (SSD) specific gravities are measured using the procedures of ASTM C127 and C128 for coarse and fine aggregates, respectively.
4.4—Water Water used in mixing concrete should conform to
ASTM C1602/C1602M. ASTM C1602/C1602M allows the use of potable water without testing and includes methods for qualifying nonpotable sources of water with consider- ation of effects on setting time and strength. Testing frequen- cies are established to ensure continued monitoring of water quality. The standard includes optional limits for chlorides, sulfates, alkalis, and solids in mixing water that can be invoked when appropriate.
[TABLE: Table 5.3.3 approximates the amount of entrapped air to be ex]
[TABLE_CONTEXT: This table specifies: maximum water-cementitious materials ratio w/cm limits; chloride exposure classes and chloride ion content limits; chemical admixture type classification and performance requirements.]
4.5—Chemical admixtures Chemical admixtures are used to modify the properties of concrete to make it more workable, durable, or economical; increase or decrease the time of set; accelerate strength gain; or control temperature gain. Chemical admixtures should be used only after an appropriate evaluation has been conducted to show that the desired effects have been accomplished in the concrete under the conditions of intended use. Water- reducing admixtures, set-controlling admixtures, or both,
conforming to the requirements of ASTM C494/C494M,
when used singularly or in combination with other chemical admixtures, will significantly reduce the quantity of water per unit volume of concrete. The use of some chemical admixtures, even at the same slump, will improve such qual- ities as workability, finishability, pumpability, durability,
and compressive and flexural strength. When only used to increase slump, chemical admixtures may not improve
any other of the properties of the concrete. ASTM C1602/
C1602M requires liquid admixtures, used in quantities that increase the w/cm by more than 0.01, be counted as part of the mixing water.
Copyright American Concrete Institute

e a
I , |
American Concrete Institute — Copyrighted © Material — www.concrete.org ac

@seismicisolation

File: data_clean/ACI_211.1-22/page_007.txt
[DOCUMENT: ACI_211.1-22]
[PAGE: 7/26]
[LAYOUT: continuous]
============================================================
8 SELECTING PROPORTIONS FOR NORMAL-DENSITY AND HIGH-DENSITY CONCRETE—GUIDE (ACI PRC-211.1-22)

[TABLE: Normative table]
[TABLE_CONTEXT: This table specifies: maximum water-cementitious materials ratio w/cm limits; exposure class requirements for concrete durability; freezing and thawing exposure classes; air content requirements.]
the applicable cases, or the w/cm required to produce the required strength needs to be considered. Finally, to account for the variability of concrete, the required average compres- sive strength, /,’, will dictate a particular w/em. The w/cm selected for the design will be the lowest value selected from
between those required by specification, exposure class, or required average compressive strength. The relationship
between w/cm and strength can be evaluated through w/cm curves that plot the strength produced by a particular set of ingredients as the w/cm is changed. Without such an analysis, Table 5.3.4 can be used to estimate w/cm. 4.7.2 w/cm specified by contract—When a w/cm is speci- fied by contract, it should be compared to those needed for durability and strength. If another consideration produces a lower w/cm, the specification is considered to have
been exceeded. 4.7.3 w/cm needed for durability—The required w/cm and strength for durability is dependent on the exposure. ACI 318 Chapter 19 requires consideration of exposure to the following four categories: sulfate exposure (S), freezing-
and-thawing exposure (F), exposure when in contact with water (W), and exposure to corrosion (C). ACI 301 Chapter 4 also adopts these four exposure categories described in
ACI 318 Chapter 19. Table 4.7.3a shows the requirements for Exposure Cate- gory S for sulfate exposure. Table 4.7.3b shows the requirements for Exposure Cate-
gory F for freezing-and-thawing exposure. Table 4.7.3c shows the requirements for Exposure Cate- gory W in contact with water. Table 4.7.3d shows the requirements for Exposure Cate-
gory C for conditions requiring corrosion protection of reinforcement. 4.7.3.1 Freezing-and-thawing exposure—The freezing- and-thawing exposure class has four categories: FO, F1, F2, and F3. The FO category is not exposed to freezing-
and-thawing conditions, and Categories F1 through F3 are
exposed from a lesser to a greater extent. The air content for freezing-and-thawing resistance is specified in Table 4.7.3.1.

When trial batches are used to establish strength rela- tionships or verify strength-producing capability of a mixture, the least favorable combination of mixing water and air content should be used. The air content should be the maximum permitted or likely to occur, and the concrete should be designed to the highest permissible slump. This will avoid developing an over-optimistic estimate of strength
on the assumption that average, rather than extreme, condi- tions will prevail in the field. If the concrete obtained in the field has a lower slump, air content, or both, the proportions
of ingredients should be adjusted to maintain required yield.
For additional information on air content recommendations, refer to ACI 201.2R, 301, and 302.1R. 4.6.3 Effect on strength—For normal concrete, the addi- tion of each additional percentage point of air will reduce the strength of the concrete approximately 5% (Yurdakul et al. 2014).
4.7—Water-cementitious materials ratio (w/cm) The water-cementitious materials ratio (w/cm) is the
major parameter controlling concrete strength. For a given mixture of concrete materials, a specific w/cm produces a unique strength. For the same mixture, achieving a specified strength requires a particular w/cm. Although it is primarily a determinant of concrete strength, w/cm affects other important properties such as density, elastic modulus, durability, shrinkage and cracking,
and permeability. Achieving one of these properties may call fora w/cm lower than one that might be dictated by strength. Once the w/cm is chosen, it is used to determine the weight of cementitious materials if the quantity of water is known, or vice versa. 4.7.1 w/cm selection—The selection of w/cm is made based on the strength required. However, there are several possibilities and more than one w/cm may be indicated, and an orderly consideration is needed. First, w/cm may be spec- ified in contract documents. Next, the environmental condi- tions should be examined. ACI 318 Chapter 19 lists several exposure categories, with multiple classes, each calling for a particular strength and w/cm. The lowest w/cm for any of
Table 4.73a—Requirements for concrete by Exposure Category S for sulfate exposure (ACI 301-20
Table 4.2.2.6(b))

Maximum Required cementitious materials'—types Calcium chloride

[TABLE: Table 4.73a—Requirements for concrete by Exposure Category S]
[TABLE_CONTEXT: This table specifies: compressive strength f'c requirements; exposure class requirements for concrete durability; sulfate exposure classes; chloride exposure classes and chloride ion content limits; portland cement type specifications and chemical requirements; chemical admixture type classification and performance requirements.]
Exposure class wiem* Minimum
f.”, psi |ASTM C150/C150M ASTM C595/CS595M ASTM C1157/C1157M admixture SO NA 2500 NA NA NA No restriction Sl 0.50 4000 1s Types with (MS) designation MS No restriction S2 0.45 4500 vs Types with (HS) designation HS Not permitted Gerona 0.45 4500 V plus pozzolan or Types with (HS) designation HS plus pozzolan or Not permitted

S3 slag cement! plus pozzolan or slag cement! slag cement!

Option 2 0.40 5000 Ve Types with (HS) designation HS Not permitted

[TABLE: Table 4.73a—Requirements for concrete by Exposure Category S]
[TABLE_CONTEXT: This table specifies: maximum water-cementitious materials ratio w/cm limits; sulfate exposure classes; portland cement type specifications and chemical requirements; cement chemical and physical property limits.]
*The maximum w/cm limits do not apply to lightweight concrete. Alternative combinations of cementitious materials of those listed in this table are acceptable if tested for sulfate resistance and meeting the criteria in Table 4.2.2.6(b)1. *For seawater exposure, other types of portland cements with tricalcium aluminate (C3A) contents up to 10% are acceptable if the w/cm does not exceed 0.40. Other available types of cement, such as Type III or Type I, are acceptable in Exposure Classes $1 or S2 ifthe C3A contents are less than 8% or 5%, respectively.

'The amount of the specific source of the pozzolan or slag cement to be used shall be at least the amount determined by test or service record to improve sulfate resistance when used in concrete containing Type V cement. Alternatively, the amount of the specific source of the pozzolan or slag used shall not be less than the amount tested in accordance with
ASTM C1012/C1012M and meeting the requirements of Table 4.2.2.6(b)1. *If Type V cement is used as the sole cementitious material, the optional sulfate resistance requirement of 0.040% maximum expansion in ASTM C150/C150M is applicable.

Copyright Am dci je Institute
American Concrete Institute — Copyrighted © Material — www.concrete.org
@seismicisolation
