Repository: 1carloso1/FUVIA-Agent

File: data_clean/ACI_211.1-22/page_008.txt
[DOCUMENT: ACI_211.1-22]
[PAGE: 8/26]
[LAYOUT: continuous]
============================================================
SELECTING PROPORTIONS FOR NORMAL-DENSITY AND HIGH-DENSITY CONCRETE—GUIDE (ACI PRC-211.1-22) 9

Table 4.7.3.2—Limits on supplementary cementi-
tious materials for concrete assigned to Exposure Class F3 (ACI 301-20 Table 4.2.1.1(b))

[TABLE: Table 4.7.3.2—Limits on supplementary cementi-]
[TABLE_CONTEXT: This table specifies: maximum water-cementitious materials ratio w/cm limits; compressive strength f'c requirements; freezing and thawing exposure classes; air content requirements.]
Table 4.7.3b—Requirements for concrete by
Exposure Category F for freezing-and-thawing
exposure (ACI 301-20 Table 4.2.2.6(c)) Exposure | Maximum | Minimum Additional class wiemTM Sc, psi Air content requirements FO NA 2500 NA Fl 0.55 3500 Table 4.2.2.6(c)1 NA F2 0.45 4500 Table 4.2.2.6(c)1 NA Table
F3 0.40 5000 Table 4.2.2.6(c)1 4.2.1.1) F3
plain 0.45 4500 | Table 4.2.2.6(c)1 Table 4.2.1.1(b)
concrete *The maximum w/cm limits do not apply to lightweight concrete. Table 4.7.3c—Requirements for Exposure Category
W in contact with water (ACI 301-20 Table 4.2.2.6(d))

Maximum % of total
cementitious material
Supplementary cementitious material by mass* Fly ash or natural pozzolans conforming to 25
ASTM C618
Slag cement conforming to ASTM C989/ 50
C989M
Silica fume conforming to ASTM C1240 10 Total offly ash or natural pozzolans, slag
a: 50t
cement, and silica fume Total of fly ash or natural pozzolans and 35
silica fume
[TABLE: Normative table]
[TABLE_CONTEXT: This table specifies: maximum water-cementitious materials ratio w/cm limits; compressive strength f'c requirements; exposure class requirements for concrete durability; freezing and thawing exposure classes; sulfate exposure classes; water exposure classes; chloride exposure classes and chloride ion content limits; portland cement type specifications and chemical requirements.]
“Total cementitious material also inchides ASTM C150/C150M, C595/C595M, and
C1157/C1157M cement. The maximum percentages above shall include: (a) Fly ash or natural pozzolans present in ASTM C1157/C1157M or C595/C595M Type IP blended cement. (b) Slag cement present in ASTM C1157/C1157M or C595/C595M Type IS blended cement. (c) Silica fume conforming toASTM C1240 present in ASTM C1 157/C1157M or C595/C595M Type IP blended cement. tFly ash or natural pozzolans and silica fume shall constitute no more than 25% and 10%, respectively, of the total mass of the cementitious materials. Table 4.7.3.3—Sulfate concentration ranges
for each sulfate exposure (ACI 201.2R-16
Table 6.1.4.1(a)) Sulfate exposure | Water-soluble sulfate (SO,) in | Sulfate (SO,) in class soil (Y% by weight) water (ppm) SO, Negligible’ 0.00 to 0.10 0 to 150 S1, Moderate’ 0.10 to 0.20 150 to 1500 S2, Severe 0.20 to 2.00 1500 to 10,000 S3, Very severe over 2.00 over 10,000 “When sulfate can be replenished by flowing water or from another exterior source, the presence of 0 to 150 ppm of sulfate should be considered moderate exposure. ‘If the concrete will be exposed to sulfates, a maximum w/cm of 0.50 with a
minimum
f,' of 4000 psi is needed for moderate exposure. For the severe and very severe exposures, a w/cnt of 0.45 and a minimum strength of 4500 psi are needed. 4.7.3.2 When SCMs are used for Exposure Class F3, limits on their use are listed in Table 4.7.3.2. 4.7.3.3 Sulfate exposure—Table 4.7.3.3 lists the sulfate
concentration ranges for each sulfate exposure class. Expo-
sure to seawater can be considered an equivalent to moderate sulfate exposure. Sulfate concentration ranges for the sulfate exposure classes are in Table 4.7.3.3. When sulfate exposure is anticipated, consult ACI 201.2R. 4.7.3.4 Permeability—There are also Permeability Cate-
gories WO and WI for structures in constant contact with
water. In the first case, permeability is not a consideration; in the second case, it is. In Table 4.7.3c, concrete exposed to water where perme- ability is not an issue has only a requirement of 2500 psi.
Concrete exposed to water where permeability is an issue
such as concrete used in a water barrier element—that is, the
wall of a water tank—can have a maximum w/cm of 0.50
and minimum compressive strength of 4000 psi. 4.7.3.5 Corrosion protection—Finally, there is the corro-
sion class with Categories CO through C2. In the CO cate-
gory, the structure is dry or protected from moisture. In the

Maximum | Minimum Additional minimum
[TABLE: Table 4.7.3.3—Sulfate concentration ranges]
[TABLE_CONTEXT: This table specifies: maximum water-cementitious materials ratio w/cm limits; compressive strength f'c requirements; exposure class requirements for concrete durability; water exposure classes.]
Exposure class wiem* St, psi requirements WoO NA 2500 None
Wi NA 2500 4.2.2.6{a) W2 0.50 4000 4.2.2.6(a) “The maximum w/cm limits do not apply to lightweight concrete. Table 4.7.3d—Requirements for Exposure Cate- gory C for conditions requiring corrosion protec-
tion of reinforcement (ACI 301-20 Table 4.2.2.6(e))
Maximum water-soluble chloride ion (CI) content in concrete, % by mass of
cementitious materials'
Exposure |Maximum | Minimum class wien" /, psi
Non-prestressed concrete
CO NA 2500 1.00 Cl NA 2500 0.30 C2 0.40 5000 0.15
Prestressed concrete
[TABLE: Normative table]
[TABLE_CONTEXT: This table specifies: maximum water-cementitious materials ratio w/cm limits; chloride exposure classes and chloride ion content limits; air content requirements.]
CO NA 2500 0.06 Cl NA 2500 0.06
C2 0.40 5000 0.06 *The maximum w/cm limits do not apply to lightweight concrete. iThe maximum cementitious materials contentused in determining chloride content shall not exceed two times the mass of portland cement. Table 4.7.3.1—Total air content for concrete
exposed to cycles of freezing and thawing
(ACI 301-20 Table 4.2.2.6(c)1)
Total air content, %*
[TABLE: Table 4.7.3.1—Total air content for concrete]
[TABLE_CONTEXT: This table specifies: freezing and thawing exposure classes; particle size distribution limits by sieve size.]
Nominal maximum Exposure Classes aggregate size, in. F2 and F3 Exposure Class F1 3/8 7.5 6.0 1/2 7.0 5.5 3/4 6.0 5.0
1 6.0 4.5 1-1/2 5.5 4.5 2 5.0 4.0 3 4.5 3.5
*Tolerance on air content as delivered shall be +1.5%.
tFor
f,‘ equal to or greater than 5000 psi, it is acceptable to reduce air content by 1.0 percentage point.

(aci>

Copyright American Concrete Institute

American Concrete Institute — Copyrighted © Material — www.concrete.org
@seismicisolation

File: data_clean/ACI_211.1-22/page_009.txt
[DOCUMENT: ACI_211.1-22]
[PAGE: 9/26]
[LAYOUT: continuous]
============================================================
10 SELECTING PROPORTIONS FOR NORMAL-DENSITY
AND HIGH-DENSITY CONCRETE—GUIDE (ACI PRC-211.1-22)

Table 4.7.4.1—Required average compressive
strength f,, if data are not available to establish
standard deviation (ACI 301-20 Table 4.2.3.3(b)) Specified compressive strength Required average

Table 4.7.4.4—Required average compressive
strength f,,’ if data are available to establish
a sample standard deviation, psi (ACI 301-20
Table 4.2.3.3(a)1)

~s psi compressive strength /,,’, psi Less than 3000 f+ 1000 3000 to 5000 SE + 1200 Over 5000 L.Lf’ + 700

Si, psi Use the larger of: =f! + 134ks,
5000 or less Joh :
So =f + 2.33ks, — 500 cr =f + 1.34ks,
Over 5000 fa! She :
Sel =0.90f! + 2.33ks,

Table 4.7.4.3—k-factor for increasing sample
standard deviation for number of strength tests
considered in calculating standard deviation
(ACI 301-20 Table 4.2.3.3(a)2)

[TABLE: Table 4.7.4.3—k-factor for increasing sample]
[TABLE_CONTEXT: This table specifies: maximum water-cementitious materials ratio w/cm limits; sulfate exposure classes; chloride exposure classes and chloride ion content limits; portland cement type specifications and chemical requirements.]
Note: f,,’ is required average compressive strength;
f;’ is specified concrete strength; & is factor from Table 4.2.3.3(a)2; and s, is standard deviation calculated in accordance with 4.2.3.2, used. When such a relationship is available, the w/cm for the required average compressive strength can be chosen. 4.7.4.6 w/cm by table—Approximate and relatively conservative values of w/cm for concrete containing portland
cement can be taken from Table 5.3.4. With typical mate- rials, the tabulated w/cm should produce 28-day strengths close to those shown, based on tests of specimens cured under standard laboratory conditions. 4.7.5 Cement—Cement should meet the requirements
of ASTM C150/CISOM-AASHTO M 85, ASTM C595/
CS595M-AASHTO M 240M/M 240, or ASTM C11I57/
CII57M. Specific gravity for cement is generally assumed to be 3.15 for ASTM C150/C150M; all others may be slightly lower. 4.7.6 Supplementary cementitious materials—Supple-
mentary cementitious materials (SCMs) are often used in concrete in combination with portland or blended cement for economy, reduction of heat of hydration, improved workability, and improved strength or durability under the anticipated service environment. These benefits depend on the amount and type of SCMs used such as fly ash, natural pozzolans (ASTM C618), slag cement (ASTM C989/
C989M), and silica fume (ASTM C1240). As defined in ASTM C618, pozzolans are “siliceous or siliceous and aluminous materials which in themselves possess little or no cementitious value, but will, in finely divided form and in the presence of moisture, chemically react with calcium hydroxide at ordinary temperatures to
form compounds possessing cementitious properties.” Fly ash is the “finely divided residue that results from the combustion of ground or powdered coal...” Fly ash used in concrete is classified into two categories: Class F, which has pozzolanic properties, and Class C, which, in addition to having pozzolanic properties, also has some cementitious properties in that this material may be self-setting when
mixed with water. Class C fly ash may contain lime (CaO)
amounts higher than 10%. The use of fly ash in concrete is
more fully described and discussed in ACI 232.2R. Blast-furnace slag is a by-product of the production of pig iron. When this slag is rapidly quenched and ground, it will possess latent cementitious properties. After processing, the material is known as slag cement, whose hydraulic proper- ties vary and can be separated into grades noted in ASTM
C989/C989M. The grade classification gives guidance on the relative strength potential of 50% slag cement mortars to

k-factor for increasing sample
standard deviation
Total number of tests considered
15 1.16 20 1.08 25 1.03 30 or more 1.00
[TABLE: Table 4.2.3.3(a)2; and s, is standard deviation calculated in a]
[TABLE_CONTEXT: This table specifies: maximum water-cementitious materials ratio w/cm limits; compressive strength f'c requirements; chloride exposure classes and chloride ion content limits.]
Note: Linear interpolation for intermediate number of tests is acceptable. Cl category, there is no exposure to external chlorides, but in Category C2 there are external chlorides. In the CO and
Cl categories, a minimum compressive strength of 2500 psi is the only requirement. In the C2 category, where there is exposure to external chlorides such as deicing salts, brackish water, seawater, or spray from these sources, a maximum
w/cm of 0.40 and minimum compressive strength of 5000 psi are required, as shown in Table 4.7.3d. 4.7.4 w/cm from required strength—Because of the vari- ability of concrete, a required average compressive strength fcr iS often required. The required average compressive strength should exceed the specified compressive strength
jf by a sufficient margin to keep the number of noncom- pliant test results below 1% (ACI 214R; ACI 301). Several
methods are used to determine the required average strength, depending on the amount of strength test data that is available. 4.7.4.1 When no data are available—When no data are available for determining the standard deviation, Table 4.7.4.1 can be used to determine the required average compressive strength. 4.7.4.2 Standard deviation s determined from 30 strength
tests—When the standard deviation is determined from more than 30 strength tests, it is used without modification. 4.7.4.3 Standard deviation determined from fewer than 30 strength tests—When s is based on 15 to 29 tests, the s of those test results is multiplied by the appropriate modifica- tion factor obtained from Table 4.7.4.3. 4.7.4.4 Required average strength when standard devia- tion is determined—With an applicable value of the standard deviation s, the equations from Table 4.7.4.4 can be used to calculate f,,’. 4.7.4.5 w/cm through water-cement ratio curves—A good
way to design a concrete mixture is based on experience with the materials to be used and the results achieved in the past. It is highly desirable to have or to develop the rela- tionship between strength and w/cm for the materials to be
Copyright GETS Institute
Aci >
American Concrete Institute — Copyrighted © Material — www.concrete.org
@seismicisolation

File: data_clean/ACI_211.1-22/page_010.txt
[DOCUMENT: ACI_211.1-22]
[PAGE: 10/26]
[LAYOUT: continuous]
============================================================
SELECTING PROPORTIONS FOR NORMAL-DENSITY AND HIGH-DENSITY CONCRETE—GUIDE (ACI PRC-211.1-22) 11

[TABLE: Normative table]
[TABLE_CONTEXT: This table specifies: maximum water-cementitious materials ratio w/cm limits; air content requirements; chemical admixture type classification and performance requirements.]
concrete mixtures containing some HRWRA, the admixture dosage may be reduced by approximately 25% compared to mixtures containing only portland cement. Due to differences in their specific gravities, a given weight of an SCM will not occupy the same volume as an equal weight of portland cement. The specific gravity of
blended cements will be less than that of portland cement. Thus, when using either blended cements or SCMs, the yield of the concrete mixture should be adjusted using the actual specific gravities of the materials used. Class C fly ash, normally of extremely low carbon content, usually has little or no effect on entrained air or on the air- entraining admixture dosage rate. Many Class F fly ashes may require a higher dosage of air-entraining admixture to obtain specified air contents; if carbon content is high, the dosage rate may be several times that of non-fly-ash concrete. The
dosage required may also be quite variable. The entrained air content of concrete containing high-carbon-content fly ash
may be difficult to obtain and maintain. Other cementitious materials may be treated the same as cement in determining the proper quantity of air-entraining admixtures per cubic yard of concrete or per 100 lb of cementitious material used. Concrete containing a proposed blend of cement, other cementitious materials, and admixtures should be tested to determine the time required for setting at various tempera- tures. The use of most SCMs generally slows the time-of- setting of the concrete, and this period may be prolonged
by higher percentages of these materials in the cementitious blend, cold weather, and the presence of chemical admix- tures not formulated specifically for acceleration. Because of the possible adverse effects on finishing time and consequent labor costs, in some cold climates, the proportion of other cementitious materials in the blend
may have to be reduced below the optimum amount for strength considerations. Some Class C fly ashes may affect setting time whereas some other cementitious materials may
have little effect on setting time. Any reduction in cement content will reduce heat generation and normally prolong the setting time. When natural pozzolans, fly ash, slag cement, and silica
fume are used in concrete, a water-cement-plus-SCM ratio or w/cm should be considered in place of the traditional w/c
by weight. 4.7.7 Absolute volume method—lIn this procedure, the weights of water, air, cementitious materials, and coarse aggregate are determined either through specification, expe- rience, or charts. Once these values are known, the absolute
volumes of these materials are determined using the proper specific gravities. Then those volumes are summed along with the volume percentage of air. That sum is subtracted
from the unit volume to determine the required volume
of fine aggregate. The volume of fine aggregate is then converted to its equivalent weight using the specific gravity
and the weight-volume relationship. 4.7.7.1 Unit volume—The unit volume for this procedure is 1 yd°. The sum or the absolute volumes of all the concrete mixture ingredients will be the unit volume.

the reference portland cement mortar at 7 and 28 days. Slag
cement grades are 80, 100, and 120, in order of increasing strength potential. When slag cement is used in concrete with portland cement, the levels and rate of strength devel-
opment will depend on the properties of the slag cement, the properties of the portland cement, and the relative and total
amounts of slag cement and portland cement. Silica fume, as used in concrete, is a by-product resulting
from the reduction of high-purity quartz with coal and wood chips in an electric arc furnace during the production of silicon metal or ferrosilicon alloys (ASTM C1240). Silica fume, which condenses from the gases escaping from the furnaces, has a very high content of amorphous silicon dioxide and consists of very fine spherical particles. Other
names that have been used include silica dust, condensed or precompacted silica fume, and microsilica; the most appro- priate is silica fume. Methods for proportioning and evaluating concrete mixtures containing these SCMs should be based on trial batches using a range of ingredient proportions. By evalu- . ating their effect on strength, water requirement, time of : set, and other important properties, the optimum amount of : cementitious materials can be determined. In the absence of - prior information and in the interest of preparing estimated proportions for a first trial batch or a series of trial batches in : accordance with ASTM C192/C192M, the following typical - ranges are given based on the percentage of the ingredients by the total weight of SCM used in the batch for structural concrete: ¢ Class F fly ash—15 to 25% * Class C fly ash—15 to 35% ¢ Natural pozzolans—10 to 20% ¢« Slag cement—25 to 70% ¢ Silica fume—S to 10% When using SCMs, the quantity of the materials used per cubic yard of concrete may be different from that previ- ously shown. Often, certain special required properties
such as very high strength, modulus of elasticity, or self- consolidation involve using ternary or quaternary blends using multiple SCMs. In cases where high early strengths are required, the total weight of SCM may be greater than would be needed if port- land cement were the only cementitious material. Where high early strength is not required, higher percentages of fly ash are frequently used. Often, it is found that with the use of fly ash and slag cement, the amount of mixing water required to obtain the desired slump and workability of concrete may be lower than that used in a mixture using only portland cement.
When silica fume is used, additional mixing water is usually required than when using only portland cement. In calcu- lating the amount of chemical admixtures to dispense for a given batch of concrete, the dosage should generally be applied to the total amount of cementitious material. Under these conditions, the reduction in mixing water for conven- tional water-reducing admixtures (Types A, D, and E) should
be at least 5%, and for high-range water-reducing admix- tures (HRWRAs), at least 12%. When slag cement is used in

(aci®

Copyright American Concrete Institute

American Concrete Institute — Copyrighted © Material — www.concrete.org

@seismicisolation

File: data_clean/ACI_211.1-22/page_011.txt
[DOCUMENT: ACI_211.1-22]
[PAGE: 11/26]
[LAYOUT: continuous]
============================================================
12 SELECTING PROPORTIONS FOR NORMAL-DENSITY
AND HIGH-DENSITY CONCRETE—GUIDE (ACI PRC-211.1-22)

When the oven-dry weight is known, the SSD weight can be found using the following equation.

4.7.7.2 Absolute volume—In the case of solids, the displacement volume of particles themselves, including their permeable and impermeable voids, but excluding space
between particles; in the case of fluids, their volume. A more exact procedure for calculating the required
amount of fine aggregate involves the use of volumes displaced by the ingredients. The absolute volume method presented subtracts the sum of the absolute volumes of the determined constituents from the unit volume to determine the required volume of the sand from which the weight of sand is determined. The design is checked by measuring the yield with procedures of ASTM C138/C138M, as well as testing the mixture’s other required properties. 4.7.7.3 Specific gravity-weight-volume relationship—The
volume occupied in concrete by any ingredient is equal to its weight divided by the density of that material. The specific gravity is the ratio of the density of a substance to the density of water at a specified temperature
and pressure. The density is the weight per unit volume of a substance. The weight-volume relationship defined by the specific gravity of a substance is used to determine the
volume of a known substance if the weight is known, and vice versa. The density of a substance will be the specific gravity multiplied by the density of water. Once the density is known, the weight of a given volume of the substance can be found by dividing the volume by the density. If the
volume is known, the weight is found by multiplying it by the density. 4.7.7.4 Theoretical air-free density—The sum of the weights of the constituents of a concrete mixture, divided
by the sum of the absolute volumes, less the volume of air. 4.7.8 Moisture adjustments—Knowing the moisture content of aggregate stockpiles is variable, the net water batched to the mixture typically has to be adjusted to accom-
modate that variability. Moisture adjustments are not part of the design. They are adjustments to the design weights of the aggregates and water needed to achieve the concrete mixture design with respect to water. The weight of the design water should be adjusted for water on the aggregates that is free to hydrate cement. The free water is the total amount of water minus the absorbed water. When aggregates are below SSD, they will absorb water so additional water will need to be added to the batch water. When aggregates are above SSD, there is free water on the aggregate so water will be subtracted from the batch water. 4.7.8.1 Oven dry—Oven dry is the moisture condition achieved when an aggregate is dried to constant weight. In this state, the aggregate contains no moisture at all. If an SSD weight is known, the oven-dry weight can be found using the following equation.

A%
Meson = Mop E00.
(4.7.8.2)
4.7.8.3 Total moisture content—The moisture content is the amount of moisture that can be evaporated from an aggregate under controlled conditions and computed
from ASTM C566. It contains both the absorbed and the surface moisture. The total moisture content computation is
m.—m
%total = ——_— x 100
(4.7.8.3)
Mop
4.7.8.4 Absorption—Determined through the procedures
of ASTM C127 and C128, absorption is the moisture content
when the aggregate is dried from its SSD condition to its oven-dry state. At the SSD state, the aggregate has absorbed as much water as possible, but there is no moisture on the surface of the particles.
Ay — Msso Mon 199
(4.7.8.4)
Mop
4.7.8.5 Free water—Free water is the total amount of
water less the water absorbed into the aggregate. This water is on the surface of the aggregate particles and is available to hydrate cement.
“free = Ytotal — A% (4.7.8.5)
4.7.8.6 Free water weight computation when oven-dry weight is known—To compute the free water, the oven-dry weight of the aggregate is multiplied by the free moisture content to determine the weight of water needed to adjust the design water content.
MWrree = Mop x MC% jee (4.7.8.6)
4.7.8.7 Free water weight computation when SSD weight is known—When the weight is given in terms of SSD weight, it is converted into oven-dry weight by dividing by I+ 100
m2
__ x MC%
i
MW
joy = (4.7.8.7)
free
1+ — 100
4.7.8.8 Conventional methodfor computation offree water
weight—Because typical batch tickets give the weights of the concrete constituents in SSD terms, it is convenient to compute the free water based on these values without converting to oven-dry weight. The free water is computed as the SSD weight multiplied by the moisture content.

— —_Mssp__ (4.7.8.1)
Mop A%
[D0
100
4.7.8.2 Saturated surface-dry—SSD is the moisture condi- tion achieved after a fully saturated aggregate is dried until all the surface moisture has been evaporated.

MWyjee = Mssp X MCV jee (4.7.8.8)

Copyright GETS Institute
ACI >
American Concrete Institute — Copyrighted © Material — www.concrete.org
@seismicisolation

File: data_clean/ACI_211.1-22/page_012.txt
[DOCUMENT: ACI_211.1-22]
[PAGE: 12/26]
[LAYOUT: continuous]
============================================================
SELECTING PROPORTIONS FOR NORMAL-DENSITY AND HIGH-DENSITY CONCRETE—GUIDE (ACI PRC-211.1-22) 13

Table 4.7.9.3—Overall batch tolerances for yield

This method produces an insignificant difference
compared to the theoretical method for hard aggregates. It overestimates the free water because it overstates the oven- dry weight slightly, resulting in a little more aggregate and a little less water in the mixture than called for by the design, usually well within the weighing tolerances for water given by ASTM C94/C94M. Care should be exercised, however, when using highly absorbent aggregates at high moisture contents where it is possible to shift the w/c to the nearest 0.01. 4.7.9 Concrete yield 4.7.9.1 Yield—Yield is the volume of freshly mixed concrete produced from a known quantity of ingredients: the total weight of ingredients divided by the density of the freshly mixed concrete. It is computed based on the relation- ship given in ASTM C138/C138M. Concrete is produced on a volumetric basis, either as a cubic yard or a cubic meter, but it is batched on a weight basis according to a mixture design or mixture proportions. If the mixture proportions are not batched or determined properly, the combined materials
may produce either more or less than the desired volume of concrete. It is the sum of the weight of the ingredients batched divided by the fresh density, also determined by ASTM C138/
C138M. The result is a volume that is compared to the
volume the ingredients were supposed to produce. The target
yield is 1 yd? or 27 ft? of concrete material in most cases. 4.7.9.2 Relative yield—Relative yield (Ry) is the ratio of the actual volume of concrete obtained (Y) to the volume as designed (Y,) for the batch calculated as follows

Overall batch tolerances for yield
Target 1% Ry 2% Ry
Over yield (+)
27.27 1.01 27.54 1.02
Under yield (-)
27 ft
26.73 0.99 26.46 0.98
[TABLE: Normative table]
[TABLE_CONTEXT: This table specifies: maximum water-cementitious materials ratio w/cm limits.]
4.7.9.4 Benefit of verifying yield—Typically in batching concrete materials, the weighing out of the cementitious materials is more constant than that of the aggregates due to compensation and adjustment of free moisture on the aggregate. Also, the cost difference of cement compared to aggregate puts a focus on correct tolerance for cement. For a given mixture design, the cementitious content is relatively fixed to the accuracy of the scale, from batch to batch. This relatively constant cement factor has the following effect on changing batch yields caused by a variety of factors. If the concrete batch under-yields (produces less than the desired concrete volume), the following conditions may occur: (a) Cementitious materials are typically weighed on a sepa- rate scale and are fairly constant for a given batched mixture design. When a load of concrete is batched and found to be in an under-yield condition, the percent of cement per volume of material is greater than that of the design, thus causing a lower w/cm (presuming original water content with similar slump) and leading to higher compressive strengths, and a
more costly concrete per cubic yard. (b) If the batch size is smaller than expected, but the water content is not changed, the concrete mixture may have a higher-than-acceptable slump. (c) The contractor willreceive less concrete than requested. If the concrete batch over-yields (produces more than the desired concrete volume), the following conditions may occur: (a) As stated previously, the same amount of cement is batched and the concrete is found to be in an over-yield condition. This requires the same amount of cement to cover a larger proportion of aggregates and results in less net
cement per yard, thus lower strengths. (b) The larger batch will require more water for a given slump, which will result in a higher w/cm and lower-than- anticipated strength. (c) If the water content is not changed, the concrete mixture may have lower-than-requested slump. Relative yield for trial batches should be reported in the field or lab report.

Ry= Y/Y, (4.7.9.2)
A value for Ry greater than 1.00 indicates an excess of concrete being produced whereas a value less than 1.00 indi- cates the batch to be short of its designed volume. Even though the concrete batching process is designed to
produce | yd? (27 ft*), variations in batch weights, specific gravity of materials, aggregate moisture conditions, and air content will result in fluctuations in the batch volume. There is no published yield tolerance in either ASTM or ACI docu- ments, but a practical tolerance can be estimated. 4.7.9.3 Batch tolerances—In the field, ASTM C94/C94M batching tolerances allow the batch weights to vary +1% for cementitious materials, and up to a maximum +2% for aggregates when weighed in individual batchers. Entrained air tolerances allow for as much as +1.5% of the mixture volume. If the producer decides to monitor the overall toler- ance of the yield of the batching process, a | or 2% yield
would give the numbers detailed in Table 4.7.9.3. A 1% over batch on aggregates and a 2% additional (over target) air content can result in a yield of 1.03 on some mixtures. As long as the Ry is within 0.98 to 1.02, the yield is prob- ably within acceptable tolerances; however, a contractor with
a 1000 yd? placement might object to having to purchase an
extra 20 yd? above what he anticipated.

CHAPTER 5—PROPORTION SELECTION PROCEDURE
The procedure for selection of mixture proportions given in this section is applicable to normal-density and high- density concretes. The same basic data and procedures can also be used in proportioning concretes using multiple aggre- gate size fractions, multiple types of cementitious materials, or both. Sample computations for these types of concrete are given in the examples of Chapter 9.

CopyrightAmerican Concrete Institute

American Concrete Institute — Copyrighted © Material — www.concrete.org ac

@seismicisolation

File: data_clean/ACI_211.1-22/page_013.txt
[DOCUMENT: ACI_211.1-22]
[PAGE: 13/26]
[LAYOUT: continuous]
============================================================
14 SELECTING PROPORTIONS FOR NORMAL-DENSITY AND HIGH-DENSITY CONCRETE—GUIDE (ACI PRC-211.1-22)

[TABLE: Normative table]
[TABLE_CONTEXT: This table specifies: maximum water-cementitious materials ratio w/cm limits; aggregate grading and sieve analysis requirements; aggregate physical property limits.]
5.1—Background Selection of concrete proportions should be based on test data or experience with the materials to be used. Where such background is limited or not available, estimates given herein may be employed. The intent is to produce a trial batch, which will be tested for the required fresh and hard-
ened properties and modified as necessary to produce the required properties. The following information for available materials is useful: (a) Sieve analyses of fine and coarse aggregates (b) Density of coarse aggregate (c) Bulk specific gravities, density at SSD conditions, and absorptions of aggregates (d) Mixing-water requirements of concrete developed
from experience with available aggregates (e) Relationships between strength and the ratio of w/c or w/cem for available combinations of cements, other cementi- tious materials if considered, and aggregates (f) Specific gravities of hydraulic cement and other cementitious materials, if used Estimates from Tables 5.3.3 and 5.3.4, respectively,
may be used when information from Steps (d) and (e) are not available.

Table 5.3.1—Typical slump ranges for concrete without water-reducing admixtures for various
types of construction Typical sl
_— a Fu Types of construction
ranges, in. lto4 Slipformed 2to4 Mass concrete Pavements and slabs, plain footings, caissons, substruc-
2 to 5 . . or
ture walls, reinforced foundation wall, and footings
[TABLE: Table 5.3.1—Typical slump ranges for concrete without water-r]
[TABLE_CONTEXT: This table specifies: maximum water-cementitious materials ratio w/cm limits; chloride exposure classes and chloride ion content limits; air content requirements; aggregate grading and sieve analysis requirements; particle size distribution limits by sieve size; chemical admixture type classification and performance requirements.]
3to5 Beams, reinforced walls, and building columns “Slump may be increased when mid-range or high-range water-reducing admixtures are used, provided that the admixture-treated concrete has the same or lower w/cm and does not exhibit segregation or excessive bleeding. idate the concrete. This table is provided as guidance for a Starting point for trial batches, and slump values should
be adjusted based on various conditions. It should not be applied as a specification. 5.3.2 Step 2: Choice of nominal maximum size of aggre-
gate—Generally, the nominal maximum size of aggregate should be the largest that is economically available and consistent with dimensions of the structure. The nominal
maximum size should not exceed 1/5 of the narrowest dimension between sides of forms; 1/3 the depth of slabs; or 3/4 of the minimum clear spacing between individual reinforcing bars, bundles of bars, or pretensioning strands
(ACI 301; ACI 318). 5.3.3 Step 3: Estimation of mixing water and air content—
The quantity of water per cubic yard of concrete required to produce a given slump is dependent on the nominal
maximum size, particle shape, surface texture, and grading
of the aggregates; the concrete temperature; the entrained air content; and use of chemical admixtures. Slump is not significantly affected by the quantity of cementitious materials within normal use levels. An initial estimate for the mixing-water weight can be taken from Table 5.3.3. It provides approximate mixing-water weights per cubic yard of concrete made with various nominal maximum sizes
of aggregates, with and without air entrainment. The air requirements shown are those from ACI 318 Chapter 19 durability requirements. 5.3.3.1 After determining the approximate water and air contents, adjust the values for the applicable condi- tions provided in Table 5.3.3.1. It is recommended to with- hold approximately 10% of this water initially and then
add slowly to obtain proper slump for an initial first trial.
The quantity of water can be further refined depending on
numerous factors such as aggregate texture and shape, the type and dosage of admixtures, temperature changes, and other various factors as listed in Table 5.3.3.1. 5.3.3.1.1 Chemical admixtures—Chemical admixtures are used to modify various properties of concrete. Chemical admixtures should be used only after an appropriate evalua- tion has been conducted to show that the desired effects can
be accomplished in the particular concrete under the condi- tions of intended use. If such admixtures are used, the slump can be increased, the water content can be adjusted following Table 5.3.3.1, or a combination of both. ASTM C94/C94M
and ASTM C1602/C1602M require the weight of the water

5.2—Selection process The selection process begins by estimating the required batch weights for the concrete. The estimation involves a sequence of logical, straightforward steps that, in effect, fit the characteristics of the available materials into a mixture suitable for the work. The job specifications may dictate
some or all of the following: (a) Maximum w/cm (b) Minimum cementitious materials content (c) Air content (d) Slump (ec) Nominal maximum size of aggregate (f) Strength (g) Other requirements relating to required average strength, admixtures, and special types of cement, other cementitious materials, or aggregate
5.3—Estimation of batch weights Regardless of whether the concrete characteristics are prescribed by the specifications or are left to the individual selecting the proportions, estimation of batch weights per cubic yard of concrete can be best accomplished in the following sequence. 5.3.1 Step I: Choice of slump—lIf slump is not speci- fied, a value appropriate for the work can be selected from Table 5.3.1. The values provided in Table 5.3.1 apply to concrete produced without a water-reducing admixture
(WRA). Most structural concrete includes a WRA or high- range water-reducing admixture (refer to Chapter 6 for more information). The slumps shown in Table 5.3.1 may increase
when chemical admixtures are used, providing the admixture- treated concrete has the same or lower w/cm and does not exhibit segregation potential and excessive bleeding. The
slump ranges shown apply when vibration is used to consol- Copyright GETS Institute
ACI >
American Concrete Institute — Copyrighted © Material — www.concrete.org
@seismicisolation
