Repository: 1carloso1/FUVIA-Agent

File: data_clean/ACI_211.1-22/page_014.txt
[DOCUMENT: ACI_211.1-22]
[PAGE: 14/26]
[LAYOUT: continuous]
============================================================
SELECTING PROPORTIONS FOR NORMAL-DENSITY AND HIGH-DENSITY CONCRETE—GUIDE (ACI PRC-211.1-22) 15
Table 5.3.3—Approximate mixing water and air content for different slumps for concrete without water-

reducing admixtures and nominal maximum sizes of aggregates

Water of concrete for indicated nominal maximum sizes of aggregates, Ib/yd*
Slump, in.” | 38 | wz | 34 | 1 | diaz | 2a | 3t
Non-air-entrained concrete
lto2 350 335 315 300 275 260 220 3 to4 385 365 340 325 300 285 245 5to6 400 375 350 330 305 290 255 6 to7 410 385 360 340 315 300 270 More than 7? — — — — — — —

Approximate entrapped air content in non-air-entrained concrete, % 3 2.5 2 1.5 1 0.5 0.3

Air-entrained concrete
lto2 305 295 280 270 250 240 205 3 to4 340 325 305 295 275 265 225 5to6 355 335 315 300 280 270 240 6 to7 365 345 325 310 290 280 260
More than 7+ — — — - — — —

Required total air, %

ACI Exposure Class F1 6.0 5.5 5.0 4.5 4.5 4.0 3.5 318 Exposure Classes F2 and F3 7.5 7.0 6.0 6.0 5.5 5.0 4.5

[TABLE: Normative table]
[TABLE_CONTEXT: This table specifies: normative requirements for construction materials.]
*Slumps are maximum amounts for angular aggregates graded within limits of accepted specifications. *The slump values are based on slump tests made after removal of particles larger than 1-1/2 in. by wet screening.

Slump values of more than 7 in. are usually obtained through the use of water-reducing admixtures. When using water-reducing admixtures, follow manufacturer’s

recommendations. Note: These quantities of mixing water are for use in computing cementitious contents for trial batches at 68 to 77°F. Table 5.3.3.1—Adjustments to estimated water
content for various conditions (adapted from
Bureau of Reclamation Concrete Manual, A Water
Resources Technical Publication, Chapter Ill,
Section 45)

[TABLE: Table 5.3.3.1—Adjustments to estimated water]
[TABLE_CONTEXT: This table specifies: maximum water-cementitious materials ratio w/cm limits; freezing and thawing exposure classes; air content requirements; portland cement type specifications and chemical requirements; particle size distribution limits by sieve size.]
maximum size of aggregate. In the lower part of the table, the required total air content for Classes Fl, F2, and F3 spec- ified in ACI 318 Chapter 19 are also provided. Initial propor- tioning calculations should use the air content as a percent of the whole. Additional recommendations for air content
and tolerances for air content control in the field are given in
ACI 318. ASTM C94/C94M also provides air content limits.
The requirements in other documents may not always match exactly; therefore, in proportioning, consideration should be given to selecting an air content that will meet the needs of the job as well as meet the applicable specifications. 5.3.4 Step 4: Selection of w/cem—The required w/cm is determined not only by strength requirements but also by factors such as durability. Because different aggregates and cementitious materials may produce different strengths at the
same w/cm, it is desirable to have or to develop the relation- ship between strength and w/cm for the materials to be used. In the absence of such data, approximate and relatively conservative values for concrete containing Type I portland
cement can be taken from Table 5.3.4. The relationship in Table 5.3.4 assumes a nominal
maximum size of aggregate of approximately 3/4 to | in.
For a given source of aggregate, strength produced at a given w/cm will increase as nominal maximum size of aggregate decreases. With typical materials, the tabulated w/cm should produce strengths close to those shown, based on 28-day tests of
specimens cured under standard laboratory conditions.
Codes require that the average strength selected should
exceed the specified strength by a sufficient margin to keep the number of low tests within specific limits (ACI 214R;
ACI 301; ACI 318).

Adjustments”
Changed condition Water content, % Rounded aggregate -8 Each 1% increase in air content -3 Each 1% decrease in air content +3 Water-reducing admixture (WRA) used -5
High-range water-reducing admixture (HR WRA) used -12
Each slump increase of1 in. +3 Each slump decrease of 1 in. ~3 Each 10°F increase in concrete temperature +2 Each 10°F decrease in concrete temperature 2 Each 10% increase in fly ash content as cement 3 replacement, by weight
Each 10% decrease in fly ash content as cement 43
replacement, by weight
[TABLE: Normative table]
[TABLE_CONTEXT: This table specifies: maximum water-cementitious materials ratio w/cm limits; air content requirements; cement chemical and physical property limits; chemical admixture type classification and performance requirements.]
Each 10% increase in slag cement content as 5 cement replacement, by weight Each 10% decrease in slag cement content as 15 cement replacement, by weight Manufactured sand is used +5 *These adjustments assume the user is starting at standard laboratory temperatures of 68 to 77°F with concrete having a 3 to 4 in. slump and containing reasonably well- shaped aggregates graded within limits of accepted specifications and natural sand having a fineness modulus of 2.75. The symbol “t+” represents the addition of water whereas the symbol “—” represents the reduction in water content. in liquid admixtures be included as part of the total mixing water when it causes a change of the w/cm of 0.01 or more. 5.3.3.1.2 Air content—The section of Table 5.3.3 for non-air-entrained concrete approximates the entrapped air content to be expected in mixtures based on the nominal
Copyright American Concrete Institute

American Concrete Institute — Copyrighted © Material — www.concrete.org

@seismicisolation

File: data_clean/ACI_211.1-22/page_015.txt
[DOCUMENT: ACI_211.1-22]
[PAGE: 15/26]
[LAYOUT: continuous]
============================================================
16 SELECTING PROPORTIONS FOR NORMAL-DENSITY
AND HIGH-DENSITY CONCRETE—GUIDE (ACI PRC-211.1-22)

Table 5.3.4—Relationship between w/cm and
compressive strength of concrete

Table 5.3.6—Bulk volume of coarse aggregate per unit of volume of concrete Volume of oven-dry-rodded coarse
aggregate per unit volume of concrete for
Nominal maximum | different fineness moduli of fine aggregate’ size of aggregate, in. 2.40 2.60 2.80 3.00

wi/cm, by weight
[TABLE: Table 5.3.6—Bulk volume of coarse aggregate per unit of volum]
[TABLE_CONTEXT: This table specifies: maximum water-cementitious materials ratio w/cm limits; compressive strength f'c requirements; exposure class requirements for concrete durability; freezing and thawing exposure classes; sulfate exposure classes; water exposure classes; chloride exposure classes and chloride ion content limits; air content requirements; aggregate grading and sieve analysis requirements; chemical admixture type classification and performance requirements.]
Compressive strength | Non-air-entrained at 28 days, psi” concrete Air-entrained concrete 7000 0.34 <0.337 6000 0.41 0.33 5000 0.48 0.40 4000 0.57 0.48 3000 0.68 0.59 2000 0.82 0.74 “Values are estimated average strengths for concrete containing not more than 2% air for non-air-entrained concrete and 6% total air content for air-entrained concrete. For a constant w/cm, the strength of concrete is reduced as the air content is increased. Twenty-eight-day strength values may be conservative and may change when various cementitious materials are used. The rate at which the 28-day strength is developed
may also change. Compressive strength is based on 6 x 12 in. or 4 x 8 in, cylinders moist cured in accordance with ASTM C31/C3 IM. These are cylinders moist cured at 73.4 + 3°F prior to testing. *Concrete with a w/cm that is less than 0,33 may require the addition of chemical admixtures, supplementary cementitious materials, and higher cementitious materials content to achieve a 28-day compressive strength of 7000 psi. For exposure classes of S| through S3, F1 through F3,
W2, and C2, the w/cm should be kept low even though strength requirements may be met with a higher value. Refer to Table 4.7.3a through Table 4.7.3d for maximum
w/em and minimum strength requirements. Table 4.7.3.1 additionally provides required air contents for Exposure Classes F1 through F3 as a function of nominal maximum size of aggregate. 5.3.5 Step 5: Calculation of cementitious materials
content—The quantity of cementitious materials per unit
volume of concrete is fixed by the determinations made in Steps 3 and 4. The required quantity of cementitious mate- rials is equal to the estimated mixing-water content from Step 3 divided by the w/cm from Step 4. If, however, the specification includes a separate minimum limit on cementi- tious materials in addition to requirements for strength and durability, the mixture should be based on whichever crite- rion leads to the larger quantity of cementitious materials. SCMs or chemical admixtures are often used to increase workability, strength, durability, appearance, and other factors important to the performance of concrete. Refer to ACI 234R, 232.2R, 233R, and 212.3R for more detailed information. 5.3.6 Step 6: Estimation of coarse aggregate content— Aggregates of essentially the same nominal maximum size
and grading will produce concrete of satisfactory work- ability when a particular volume of coarse aggregate, on an oven-dry-rodded basis, is used per unit volume of concrete. Appropriate values for this aggregate volume are given in Table 5.3.6. The bulk volume of aggregate needed for a cubic yard of concrete, in cubic feet on an oven-dry-rodded basis, is equal to the value from Table 5.3.6 multiplied by 27. This volume is converted to the dry weight of coarse aggregate by multi- plying the bulk volume by the oven-dry-rodded density of the coarse aggregate. The oven-dry weight is then converted

3/8 0.50 0.48 0.46 0.44 1/2 0.59 0.57 0.55 0.53 3/4 0.66 0.64 0.62 0.60 | 0.71 0.69 0.67 0.65 1-1/2 0.75 0.73 0.71 0.69 2 0.78 0.76 0.74 0.72 3 0.82 0.80 0.78 0.76
“Volumes are based on aggregates in oven-dry-rodded condition as described in
ASTM C29/C29M. These volumesare selected from empirical relationships to preduce concrete with a degree of workability suitable for usual reinforced construc- tion. For less workable concrete, such as required for concrete pavement construc- tion, they may be increased by approximately 10%. tRefer to ASTM C136/C 136M for calculation of fineness modulus. Table 5.3.8—Design weight summary*
Design weight
Mixing water Step 3 Cementitious materials Step 5 Coarse aggregate (SSD) Step 6 Fine aggregate (SSD) Step7 Total weight —
[TABLE: Table 5.3.8—Design weight summary*]
[TABLE_CONTEXT: This table specifies: air content requirements; aggregate physical property limits; chemical admixture type classification and performance requirements.]
“If chemical admixtures are used, record the admixture dosage (0z/yd*). Record the target air content percentage according to the provided values in Table 5.3.3 (Step 3). to an equivalent SSD weight by multiplying by 1 plus the absorption (1 + A). 5.3.7 Step 7: Estimation offine aggregate content—At the
completion of Step 6, the weights of all the ingredients of the concrete mixture have been estimated, except the weight of fine aggregate. Calculating the required quantity of fine aggregate involves the use of the volumes displaced by the ingredients. In concrete, the volume occupied by any ingre- dient is equal to its weight divided by the density of that material (the latter being the product of the density of water
and the specific gravity of the material). For this calcula- tion, the total volume displaced by the known ingredients— mixing water, air, cementitious materials, and coarse aggre- gate (SSD)—is subtracted from the unit volume of concrete,
27 ft?, to obtain the required number of cubic feet of fine aggregate needed. To complete the design, that volume of sand is then converted to an SSD weight based on its SSD density by multiplying the volume by the specific gravity of the aggregate times the density of water. 5.3.8 Step 8: Design weight summary—Enter the constituent weights obtained from the previous steps into Table 5.3.8. 5.3.9 Step 9: Trial batch—Trial batches of a proposed concrete mixture are made to confirm that the combination
of materials will produce the required fresh and hardened properties. The mixture design weights of Table 5.3.8 typi- cally need adjustments to account for changes in aggregate moisture contents prior to batching. These adjustments are to accommodate changes in stockpile conditions and are not adjustments to the design of the mixture.

Copyright Am aci le Institute
American Concrete Institute — Copyrighted © Material — www.concrete.org
TM
@seismicisolation

File: data_clean/ACI_211.1-22/page_016.txt
[DOCUMENT: ACI_211.1-22]
[PAGE: 16/26]
[LAYOUT: continuous]
============================================================
SELECTING PROPORTIONS FOR NORMAL-DENSITY AND HIGH-DENSITY CONCRETE—GUIDE (ACI PRC-211.1-22) 17

[TABLE: Normative table]
[TABLE_CONTEXT: This table specifies: maximum water-cementitious materials ratio w/cm limits; compressive strength f'c requirements; air content requirements; chemical admixture type classification and performance requirements.]
10 Ib for each | in. required increase or decrease in slump. In cases where the addition of water is undesirable, the use
of water-reducing admixtures can be considered. §.3.10.2 Adjustment 2—If the desired air content (for air-entrained concrete) was not achieved, re-estimate the
admixture dosage for the required air content, and reduce or increase the mixing-water content of Section 5.5.1 by 5 Ib for each 1% by which the air content is to be increased or decreased from that of the previous trial batch. §.3.10.3 Adjustment 3—If the desired strength was not achieved, w/cm-versus-strength curves can be used to adjust the value. An example is shown in Chapter 9. The measured cement efficiency can also be used to adjust the strength. Cement efficiency is the strength gained from
each pound of cement in a cubic yard. With units of psi/ lb/yd>, it is computed by dividing the trial batch strength
by the weight of cement for a cubic yard of the trial batch. Dividing the difference between the intended strength and the measured strength by the cement efficiency results in the
weight of cement to be added to a cubic yard, to increase, or subtracted to decrease the strength. To keep the w/cm constant, a water adjustment will be needed. The net volume
change resulting from these changes is offset by an adjust-
ment to the weight of sand to keep the yield constant at one cubic yard. An example is shown in Chapter 9. 5.3.10.4 Post-adjustments—Calculate new batch weights starting with Step 5 (Section 5.3.5) and modify the volume of coarse aggregate from Table 5.3.6, if necessary, to provide
proper workability.

Table 5.3.9.1—Batch weight summary”
Design weight Batch weight
Water Step 3 — Cementitious materials Step 5 a Coarse aggregate (SSD) Step 6 a Fine aggregate (SSD) Step 7 a Total weight — -
“If chemical admixtures are used, record the admixture dosage (oz/yd*). Record the target air content percentage according to the provided values in Table 5.3.3 (Step 3). 5.3.9.1 Moisture adjustments—Typically, aggregates will
have greater moisture content than their SSD condition. The amount batched will need to be increased from the design weight, expressed as SSD, by the free water on the aggre- gate so that the correct amount of aggregate is used. It can
happen that the aggregate is so dry the amount to be weighed out needs to be decreased, with additional water added to bring it to SSD. The instructions that follow will work for both cases. To determine the weight of aggregate to be batched, use the following formula for each aggregate and then enter these values into the batch weight summary (Table 5.3.9.1)
1+ MC9%
Watched SS oa * Wesp (5.3.9.1)
The difference between the batched water and the mixing-
water weight from the mixture proportions is the weight of the free water. It is subtracted from the mixing-water weight for the weight of water to be batched. Enter this value into Table 5.3.9.1. The water added to the mixture plus the free
water should equal the mixing-water weight. The total batch
weight after moisture adjustments should match the total
mixture weight. The total amount of materials will be needed to compute the yield. The procedure is illustrated in the examples of
Chapter 9. 5.3.10 Step 10: Post-trial batch adjustments—The calcu- lated mixture proportions should be checked for required
performance by means of trial batches prepared and tested in accordance with ASTM C192/C192M, or full-sized field batches. Only sufficient water should be used to produce the required slump regardless of the quantity assumed in selecting the trial proportions. The concrete should be
checked for density and yield (ASTM C138/C138M) and for air content (ASTM C138/C138M; ASTM C173/C173M;
ASTM C€231/C231M). It should also be carefully observed for workability, resistance to segregation, and finishing properties. Appropriate adjustments should be made in the proportions for subsequent batches to correct deficiencies in accordance with the following suggestions. 5.3.10.1 Adjustment !—Re-estimate the quantity of the required mixing water per cubic yard of concrete by multi- plying the net mixing-water content of the trial batch by 27
and dividing the product by the yield of the trial batch in cubic feet. If the slump of the trial batch was not correct, increase or decrease the re-estimated quantity of water by

CHAPTER 6—EFFECTS OF CHEMICAL
ADMIXTURES
6.1—Background Chemical admixtures are defined as liquids, or dispers- ible powders, used as ingredients in cementitious mixtures to improve their economy, properties, or both, in the plastic or hardened state. This chapter will provide basic information needed for proportioning of concrete mixtures incorporating chemical admixtures. Although the design method presented in this
guide makes only passing mention of this, very little commer- cial concrete is produced without chemical admixtures. Chemical admixtures are used to tailor the properties of concrete mixtures to meet specific performance require-
ments of a given project such as workability, time of setting, strength, shrinkage, durability, permeability, viscosity, rheology, color, and other properties. The type and dosage of chemical admixtures are selected based on the desired
performance requirements. As water-reducing admixtures (WRAs) and air-entraining admixtures (AEAs) are among the most commonly used chemical admixtures in the concrete industry, this chapter will emphasize the effects
of these two admixture types on mixture proportioning.
However, admixtures other than WRA and AEA such as set retarders, accelerators, and shrinkage-reducing admix- tures are also used to meet various performance targets. For

Copyright American Concrete Institute

American Concrete Institute — Copyrighted © Material — www.concrete.org aci ¥

@seismicisolation

File: data_clean/ACI_211.1-22/page_017.txt
[DOCUMENT: ACI_211.1-22]
[PAGE: 17/26]
[LAYOUT: continuous]
============================================================
18 SELECTING PROPORTIONS FOR NORMAL-DENSITY
AND HIGH-DENSITY CONCRETE—GUIDE (ACI PRC-211.1-22)

[TABLE: Normative table]
[TABLE_CONTEXT: This table specifies: maximum water-cementitious materials ratio w/cm limits; chemical admixture type classification and performance requirements; admixture water reduction and setting time effects.]
the mixture can also have other benefits such as lowering the w/cm, thereby increasing the strength. Reducing water can also improve the durability, reduce shrinkage and cracking potential, and reduce permeability. The use of a WRA permits a reduction in cementitious content when proportioning concrete mixtures due to the reduction in water content for a given w/cm. WRAs can also be used to increase slump while maintaining the original water content of the mixture. WRAs are grouped into three general categories based
on the expected amount of water reduction, although there is no standard classification indicating the amount of water reduction associated with each category. Normal-range
WRAs reduce the amount of water by a minimum of 5%.
Mid-range water-reducing admixtures (MRWRAs) reduce water content by between 5 and 10%. High-range water- reducing admixtures (HRWRAs) can achieve water reduc- tions of between 12 and 40% (Kosmatka and Wilson 2016).
However, the water reduction may vary (above or below)
from the typical amounts listed herein. Therefore, these limits should serve only as a generic starting point that may
be useful for water adjustment in mixture proportioning. WRAs are typically used to produce slumps in the following ranges: (a) Normal-range WRA: 0 to 6 in. (b) MRWRA: 2 to 7 in. (c) HRWRA: 5 to 9 in. for conventional concrete and up to 30 in. of slump flow for self-consolidating concrete (SCC) WRAs are often formulated in combination with set retarders or accelerators. Set retarders extend the time concrete remains plastic (workable), which is useful during hot weather or extended transportation time. Set accelerators reduce the time of setting and accelerate strength gain. This can be useful in cold weather or anytime reduced time of setting or accelerated strength gain is desired. ASTM C494/C494M specifies the characteristics for seven water-reducing and set-controlling admixtures as follows: (1) Type A—Water-reducing (2) Type B— Retarding (3) Type C—Accelerating (4) Type D—Water-reducing and retarding (5) Type E—Water-reducing and accelerating (6) Type F—Water-reducing, high-range (7) Type G—Water-reducing, high-range, and retarding
ASTM C494/C494M has one additional admixture classi- fication, Type S—Specific Performance Admixtures. Type S admixtures are designed to affect specific performance char- acteristics of the concrete without substantially impacting the slump, time of setting, or strength gain of the concrete. There are many cases where more than one or two different types of chemical admixtures are added to concrete. When the use of multiple admixtures is anticipated, especially in chal- lenging applications, chemical admixture suppliers should
be consulted while still in the concrete mixture proportioning phase. In addition, the mixture proportioning phase should include a discussion on the batch water adjustment needed to account for the water in the admixtures (especially if added at high dosage rates) and their expected water-reduction levels. The compatibility of chemical admixtures with each

further details on admixture types and their use in concrete, refer to ACI 212.3R.
[TABLE: Normative table]
[TABLE_CONTEXT: This table specifies: air content requirements; cement chemical and physical property limits; chemical admixture type classification and performance requirements.]
6.2—Air-entraining admixtures Air-entraining admixtures (AEAs) are used to purpose- fully entrain a system of finely dispersed air bubbles primarily to increase the resistance against freezing-and- thawing damage where critically saturated exterior concrete is exposed to repeated freezing-and-thawing cycles in cold weather climates. Concrete is severely damaged when
enough ice forms in the capillaries because ice creates a pressure greater than the tensile strength of the cement paste, which disrupts the capillary walls. The addition of
AFAs stabilizes microscopic air bubbles (entrained air) during mixing. These bubbles provide a reservoir for water to migrate into during freezing, thereby reducing the tensile forces created in the cement paste caused by the expansion of freezing water in the smaller capillary void spaces. When thawing occurs, the water is forced back into the capillaries
by compressed air in the voids, thereby freeing the voids for use again during the next freezing cycle. However, it should be noted that the air bubbles entrained by the AEA are different than the entrapped air in concrete. Entrapped air voids are incorporated into the concrete during mixing.
These are mainly irregular in shape and usually 0.04 in. (1 mm) or larger in size. Entrained air bubbles are inten- tionally added into concrete to stabilize randomly distrib- uted microscopic air bubbles that are typically spherical or nearly so, ranging in size between 0.0004 and 0.04 in. (0.01 and | mm) in diameter. Due to the large size, entrapped air bubbles do not provide the necessary protection against the cycles of freezing and thawing of the critically saturated concrete. Air-entrained voids are needed for protection and
can be achieved through the use of an AEA. AEAs may also be used to improve workability as the entrained air bubbles have a lubrication effect on the mixture. Due to the size and shape of the air voids, air- entrained concrete typically contains up to 10% less water than non-air-entrained concrete of equal workability. This reduction in the volume of mixing water as well as the
volume of entrained and entrapped air must be considered in proportioning. In addition, the increase of air content may cause a reduction in strength. Therefore, mixture propor- tioning should be done with the consideration of the target air content’s impact on strength (refer to ACI 212.3R for
more information). The quantity of AEA required to achieve an appropriate level of air entrainment in concrete is variable and depends
on many mixture design characteristics. Among these are the characteristics of aggregates, type and proportions of the concrete admixtures, type and duration of mixing, consis- tency, temperature, cement fineness and chemistry, and the use of other cementitious materials.
6.3—Water-reducing admixtures Water-reducing admixtures (WR As) are used to reduce the
amount of water required to achieve and maintain the target slump of freshly mixed concrete. The reduction of water in Copyright Am dci je Institute
American Concrete Institute — Copyrighted © Material — www.concrete.org
@seismicisolation

File: data_clean/ACI_211.1-22/page_018.txt
[DOCUMENT: ACI_211.1-22]
[PAGE: 18/26]
[LAYOUT: continuous]
============================================================
SELECTING PROPORTIONS FOR NORMAL-DENSITY AND HIGH-DENSITY CONCRETE—GUIDE (ACI PRC-211.1-22) 19

other and cementitious materials as well as the combined effects of using multiple chemical admixtures on concrete
performance should be assessed during the trial batching phase. Full-scale trial batches and mockups of structural elements will help identify any unexpected behaviors and allow for mixture adjustments.

of commonly used SCMs based on their pozzolanic versus cementitious characteristics. Depending on the type and amount of SCMs being used, they generally: (a) Improve the workability of concrete and decrease the tendency to bleed and segregate (b) Reduce pore size and the porosity of both the cement matrix and the interfacial transition zone (c) Enhance durability and service life in terms of decreasing permeability, increasing resistance to chemical attack, decreasing shrinkage, and increasing resistance to
thermal cracking and alkali-aggregate expansion (d) Increase early or ultimate strength
SCMs are added to concrete as a percentage weight basis as part of the total cementitious system, where they may be
used as a partial replacement of hydraulic cement where the total cementitious materials content is increased, held constant, or decreased depending on the performance of the SCM, in the form of a hydraulic cement. The decision on . the SCMs being added as a replacement or addition to the :
overall cementitious system as well as the selection of the — total cementitious materials content should be made based :
on the overall performance requirements.

CHAPTER 7—EFFECTS OF SUPPLEMENTARY
CEMENTITIOUS MATERIALS
71—Background Supplementary cementitious materials (SCMs) are used to improve performance and cost-efficiency of concrete mixtures while contributing to sustainability. Many of these materials are natural materials whereas others are industrial by-products, as shown in Table 7.1.
7.2—Pozzolanic versus cementitious Fly ash, silica fume, slag cement, metakaolin, and calcined clay are some of the most commonly used SCMs.
When blended with portland cement, SCMs contribute to the properties of concrete through hydraulic activity, pozzolanic activity, or both (Kosmatka and Wilson 2016). Hydraulic activity occurs when phases in the SCM chemically react with water, thereby forming cementitious hydration prod- ucts similar to those formed through the hydration of port- land cement. Pozzolanic activity occurs when siliceous or aluminosiliceous material in the SCM reacts with calcium hydroxide (portlandite), which in tum forms calcium sili- cate hydrate (C-S-H). Furthermore, pozzolans do not have
any cementitious properties when used alone. However,
when used in conjunction with portland cement, they react with calcium hydroxide. Considering calcium hydroxide is the most soluble of the hydration products (and thus is a
weak link in concrete from porosity and durability perspec- tives, aS opposed to C-S-H, which contributes to strength
and permeability enhancement of concrete), pozzolanic activity is highly desired. Table 7.2 shows the comparison Table 71—Supplementary cementitious materials
that are classified as by-products versus natural products

7.3—Types of supplementary cementitious materials A brief summary of the impact of some of the most
commonly used SCMs on concrete properties, along with the key consideration points while proportioning mixtures containing SCMs, is provided in the following. 7.3.1 Fly ash—Fly ash is a by-product of the combustion of ground or powdered coal. Depending on the source of the coal, characteristics of fly ash may vary, thereby differing their influence on concrete performance. There are two types of fly ash that are commonly used in concrete: Class C and Class F fly ashes (ASTM C618 also recognizes Class N natural pozzolans). Fly ash should conform to the require-
ments of ASTM C618. Class F fly ashes generally contain a low amount of lime (usually less than 18% CaO), whereas it is typical for Class C fly ashes to have higher lime contents (typically more than 18% CaO). Depending on the performance requirement, fly ash is typically used within 15 to 35% of the total cementi- tious materials content (ACI 232.2R). However, higher
and lower amounts than the typical values listed have been successfully used and can be selected depending on the project requirements. Although the impact of fly ash on concrete properties depends on the type and amount of fly ash, the following statements are applicable for most mixtures. Fly ash tends to improve workability due to its spherical morphology that leads to the reduction of the interparticle friction. There- fore, while proportioning a mixture incorporating fly ash,
depending on the selected amount and type of fly ash, slightly
lower water content (up to 10%) may be needed compared to a plain concrete mixture containing portland cement only to achieve the same slump. Due to its slow pozzolanic reac- tivity, fly ash can increase the setting time and decrease the

By-products Natural products Class C fly ash Metakaolin Class F fly ash
Calcined clay
Slag cement
Calcined shale
Silica fume — Rice husk ash =
Table 72—Supplementary cementitious materials
that are classified as pozzolanic versus cementitious
Pozzolanic Pozzolanic + Cementitious Class F fly ash Class C fly ash Silica fume Slag cement Metakaolin — Calcined clay — Calcined shale oe Rice husk ash —
Copyright American Concrete Institute ; ;

(aci>
American Concrete Institute — Copyrighted © Material — www.concrete.org

@seismicisolation

File: data_clean/ACI_211.1-22/page_019.txt
[DOCUMENT: ACI_211.1-22]
[PAGE: 19/26]
[LAYOUT: continuous]
============================================================
20 SELECTING PROPORTIONS FOR NORMAL-DENSITY AND HIGH-DENSITY CONCRETE—GUIDE (ACI PRC-211.1-22)

the permeability; hence, it is often used in mixtures where exposure to deleterious substances such as chloride penetra- tion is a concern. More information on silica fume can be
found in ACI 234R. 7.3.4 Metakaolin—Metakaolin is a natural pozzolan that conforms to the requirements of ASTM C618 Type N. Metakaolin is typically used within 5 to 15% of the total cementitious materials content. However, higher and lower amounts than the typical values listed have been successfully used and can be selected depending on the project requirements. Metakaolin is used in applications where high strength
and low permeability are required. For more information on metakaolin and other natural pozzolans, refer to ACI 232.1R.

[TABLE: Normative table]
[TABLE_CONTEXT: This table specifies: chloride exposure classes and chloride ion content limits; cement chemical and physical property limits; chemical admixture type classification and performance requirements; admixture water reduction and setting time effects.]
heat of hydration. Considering this retarding effect, the type
and amount of fly ash should be carefully selected for proj- ects that require early time of setting or are exposed to cold
weather conditions. Mixtures incorporating fly ash, especially when used higher than 20% of the total cementitious content, can reduce shrinkage, thereby reducing the potential for shrinkage- related cracks. Depending on the physical and chemical properties of fly ash, it also decreases permeability, enhances durability, and may increase the ultimate strength of the mixtures. However, at early ages (especially up to 3 days), mixtures with fly ash may show lower strength gain than mixtures with portland cement only. For more information
on fly ash, refer to ACI 232.2R and 232.3R. 7.3.2 Slag cement—Slag cement is a by-product of iron production in a blast furnace. ASTM C989/C989M classifies slag cement into the following three grades based on its reac- tivity level: 1) Grade 80; 2) Grade 100; and 3) Grade 120.
Depending on the performance requirement, slag cement is typically used to replace 20 to 50% of the total cementitious materials content. However, higher and lower amounts than the typical values listed have been successfully used and can be selected depending on the project requirements and, in
some applications, up to 80% of slag cement may be used
(ACI 233R). Depending on the fineness and amount used, slag cement
may increase or decrease the water demand. Mixtures containing slag cement may require slightly lower water contents (up to 5%) compared to a plain concrete mixture containing portland cement only to achieve the same slump. Slag cement typically decreases the heat of hydra- tion; however, it has a minor impact on the time of setting depending on the amount and ambient temperature. It enhances durability and ultimate strength. For more infor-
mation on slag cement, refer to ACI 233R. 7.3.3 Silica fume—Silica fume is the by-product of the production of elemental silicon or alloys containing silicon. Silica fume should conform to the requirements of ASTM C1240. Depending on the performance require- ment, silica fume is typically used within 5 to 10% of the total cementitious materials content. However, higher and
lower amounts than the typical values listed have been successfully used and can be selected depending on the project requirements. Silica fume has a very fine particle size that is, on average, 100 times smaller than the particle size of portland cement.
Due to its particles having a high specific surface area, silica fume often increases the water demand and may
promote stickiness of a concrete mixture. Therefore, when all other conditions are kept the same, when proportioning a mixture containing silica fume, the use of a high-range water-reducing admixture (HRWRA), an increase in water content, or the combination of both will be needed to match the slump of a mixture containing portland cement only. Unlike most of the other SCM types, silica fume does not
have a retardation effect on time of setting. In addition, it is
used to increase both early-age and ultimate strength due to its very high pozzolanic reactivity. It significantly reduces Copyright GETS Institute oe [o7 By

74—Mixture proportioning with supplementary
cementitious materials In the design method recommended by this guide, unless a preblended cement is being used, each SCM added is treated as an additional mixture component with its partic- ular specific gravity occupying whatever volume is dictated
by the quantity used (just like cement) and included in the
volume calculations. Pozzolans are typically referenced in terms of percent by weight of total cementitious materials, although some locations reference them in terms of percent
by volume. Where no specific reference to the contrary is included, the default reference should be as a percent
by weight. When proportioning concrete mixtures containing SCMs, the following factors should be considered while deter-
mining the desired type and amount: (a) Pozzolanic reactivity of the SCM and its effect on concrete strength at both early and later ages (b) Impact on the setting time and retardation (c) Effect on the water demand needed for the desired workability and placeability (d) Specific gravity of the SCM and its effect on the
volume of concrete produced in the batch (e) Effect on the dosage rate of chemical admixtures used in the mixture (f) Effect of SCMs on heat of hydration, permeability,
and shrinkage (g) Amount of SCM and cement needed to meet the
performance requirements (h) Impact on bleeding rate and the need for additional
curing Table 7.4 is provided as guidance for the proportioning of mixtures containing SCMs. The relationship established in this table for a given SCM type and their corresponding impact on concrete properties is applicable only when all the other parameters are kept constant (for example, total cementitious materials content, w/cm, and chemical admix- ture dosage rate). It should be noted that there may be cases
where the relationship may fall outside of the ones shown here, depending on the selected source and amount of SCM. In the body of the table are arrows up, down, sideways,
and up and down, meaning that increasing the amount of a constituent will cause the measure of the property

American Concrete Institute — Copyrighted © Material — www.concrete.org
@seismicisolation
