Repository: 1carloso1/FUVIA-Agent

File: data_clean/ACI_211.1-22/page_020.txt
[DOCUMENT: ACI_211.1-22]
[PAGE: 20/26]
[LAYOUT: continuous]
============================================================
SELECTING PROPORTIONS FOR NORMAL-DENSITY AND HIGH-DENSITY CONCRETE—GUIDE (ACI PRC-211.1-22) 21

Table 74—Effects of SCM types on concrete properties (Taylor et al. 2006)

Property Class F fly ash Class C fly ash Slag cement Silica fume Metakaolin Workability t t t 1 U
Heat of hydration J t L <-> L Time of setting t T t L ° Air content J J L L U Early strength i) o J t t
Long-term strength t t t t t Permeability J a) 1 J J Chloride ingress | 1 J J J

Alkali-silica reaction J i) J i) 1

Sulfate resistance t i) tT T T

Freezing-and-thawing resistance o> — oo - oe

Drying shrinkage | i J 1 1

Note: 7 Increases; | Decreases; } Increases or decreases; <> Neutral. to go up, down, stay the same, or change could go either
way, respectively.

[TABLE: Normative table]
[TABLE_CONTEXT: This table specifies: maximum water-cementitious materials ratio w/cm limits; chloride exposure classes and chloride ion content limits; air content requirements.]
slump and air content tolerances. Only then can it be said that the purpose of this guide has been met. Often, the requisite properties are not achieved on the first trial. When this happens, the mixture proportions are adjusted to move the performance of the mixture in the desired direc- tion. Sometimes, that adjustment works to improve one property, but causes another to become deficient. Another adjustment is then made, another trial batch is run, and so on until all the requirements have been met. Once the mixture produces desired results in the lab, it is recommended that it
be batched at production-level amounts, using the materials,
means, and methods to be used for the project to be sure the mixture works the same way when scaled up. Trial batching is executed following the procedures of
ASTM C192/C192M. This standard is used for mixture proportioning, evaluation of different mixtures and materials, correlation with nondestructive tests, and research purposes. It specifies the standard conditions, equipment, and proce- dures needed to test proposed mixtures for their fresh prop- erties. Tests such as ASTM C1064/C1064M for temperature,
ASTM C143/C143M for slump, ASTM C138/C138M for density and yield, and ASTM €231/C231M or ASTM C173/
C173M for air content are listed among the procedures. Following proper curing procedures is very important for producing reproducible results, and for comparing with the results coming from the field. To assure reliable results, tests should be performed by an appropriately certified person. The method of the three-point curve can be used to discover the relationship between w/cm and strength for a family of mixtures with similar properties but differing in strength. Such acurve can be used for the design of mixtures within the strength range of the curve, as well as strength adjustment of the mixture if needed. Once the results of the trial batch have been gathered, Table 8 may help guide the necessary adjustments.

75—Ternary systems Depending on the selected type and amount of SCM, incorporating excessive amounts of a single type of SCM (binary mixtures) may have negative side effects such as extended setting time. In such cases, a possible solution is to use a ternary mixture, which is a combination of three cementitious materials that are blended to balance fresh properties, durability, and strength. For example, depending
on the selected amount, combining SCMs such as fly ash and silica fume may be able to offset the adverse effects of fly ash on setting time, whereas fly ash may offset the increased water demand associated with silica fume.
76—Impact of SCMs on sustainability Cement production emits approximately 5% of global carbon dioxide and consumes 5% of global energy
consumption (Hendriks et al. 2004). Therefore, the replace-
ment of cement with SCMs improves sustainability by using natural pozzolans, consuming by-products, and reducing the
demand on cement clinker production considering the direct relation between the amounts of cement clinker produced
and the carbon dioxide generated. In addition, the increased durability achieved with SCMs reduces the need for repair
and replacement, resulting in greater sustainability.
CHAPTER 8—TRIAL BATCHING
Once the properties required of a concrete have been : determined, the next step is to determine the mixture mate- - rials and proportions that will achieve those properties. ’ Those proportions can be based on previous experience or : can be developed using an assortment of design methods. Lacking those, the method recommended in this guide can : be used to establish proportions for the first trial batch. Once : those proportions have been determined, trial batches are conducted to demonstrate that the needed properties are indeed produced. This notion is fundamental to this guide.
By whatever method the proportions are established, the trial batching should show that all the required properties are within applicable tolerances for the test. If none are given in the specification, ASTM C94/C94M gives guidance on

CHAPTER 9—SAMPLE COMPUTATIONS
9.1—Background The following four example problems will be used to demonstrate the proportioning procedure. The conditions listed in the following apply to all examples.

Copyright American Concrete Institute

American Concrete Institute — Copyrighted © Material — www.concrete.org aci
~a
, |

@seismicisolation

File: data_clean/ACI_211.1-22/page_021.txt
[DOCUMENT: ACI_211.1-22]
[PAGE: 21/26]
[LAYOUT: continuous]
============================================================
22 SELECTING PROPORTIONS FOR NORMAL-DENSITY AND HIGH-DENSITY CONCRETE—GUIDE (ACI PRC-211.1-22)

Table 8—Effect of additional constituents on various fresh properties (Kosmatka and Wilson 2016)

Property Cement wiem Water Air Fly ash Slag cement Silica fume

[TABLE: Table 8—Effect of additional constituents on various fres]
[TABLE_CONTEXT: This table specifies: chloride exposure classes and chloride ion content limits; air content requirements; portland cement type specifications and chemical requirements.]
Water demand t J N/A 1 L L t Workability t t t t tT ik i Air content l J l N/A t “oo 1 Bleeding and segregation J t t J | t J Finishability t t t t tT T 1 Time of setting { t t o T i) ad Heat of hydration * L J o J a t Strength t L 1 1 t t t
Permeability | t t ° 1 L L Cracking T T t 1 L t t Note: ¢ Increases; | Decreases; | Increases or decreases; <> Neutral. (a) ASTM C150/C150M Type I portland cement will be used. Its specific gravity is assumed to be 3.15. (b) Coarse and fine aggregates in each case meet the requirements of ASTM C33/C33M.

9.2.5 Step 5S: Calculate cement content—From the infor- mation developed in Steps 3 and 4, the required cement
content is calculated as: 300 Ib/yd?/0.62 = 484 Ib/yd?. 9.2.6 Step 6: Calculate coarse aggregate content—The bulk
volume of coarse aggregate is estimated from Table 5.3.6.
With the fine aggregate having a fineness modulus of 2.80
and the 1.5 in. nominal maximum size of coarse aggregate,
the table indicates that 0.71 ft of coarse aggregate, on a dry-
rodded basis, is a good estimate for a cubic foot of concrete.
Because its dry-rodded density is 100 lb/ft’, each bulk cubic
foot of coarse aggregate would weigh 0.71 ft? x 100 1b/ ft? = 71 lb. Because a cubic yard (27 ft*) is being propor- tioned, the amount will be adjusted as the following: 71 Ib/
ft x 27 ft?/yd? = 1917 Ib/yd?. Absorption (A%) will be taken into account to convert the dry-rodded density to the corre- sponding SSD weight, as shown in the following

9.2—Example 1: Mixture proportioning using
portland cement only Concrete is required for a portion of a structure that will be below ground level in a location where it will not be
exposed to severe weathering, constant wetting, or sulfate attack. It is in Class FO. A strength of 2500 psi at 28 days is specified. A locally available rounded coarse aggregate with a nominal maximum size of 1.5 in. is suitable. This coarse aggregate has a saturated surface-dry (SSD) specific gravity of 2.68, absorption (A%) of 0.5%, and a dry-rodded density
of 100 lb/ft’. The fine aggregate has a fineness modulus of 2.80, an SSD specific gravity of 2.64, and an absorption
(A%) of 0.7%. The quantities of mixture constituents per cubic yard (yd*) of concrete are determined as outlined in the following steps. 9.2.1 Step 1: Estimate slum p-—On the basis of the informa- tion in Table 5.3.1 as well as previous experience, a slump of
3 to 4 in. will be targeted for the selected placement method. 9.2.2 Step 2: Select nominal maximum size of aggre-
gate—The locally available rounded coarse aggregate with a nominal maximum aggregate size of 1.5 in. is used in this application. 9.2.3 Step 3: Estimate mixing-water content—Because
the'structure is in Class FO exposure class, non-air-entrained concrete will be used. From the top portion of Table 5.3.3, the approximate amount of mixing water needed to produce a 3 to 4 in. slump in non-air-entrained concrete using 1.5 in.
nominal maximum size aggregate is 300 lb/yd?, and the approximate amount of entrapped air 1%. 9.2.4 Step 4: Estimate w/cm—The application specifies an average 28-day compressive strength (f.’) of 2500 psi.
For proportioning without a standard deviation, the strength overdesign for concretes with a specified strength less than
3000 psi as required by Table 4.7.4.1 is 1000 psi. There- fore, the required average compressive strength (f,,’) for this mixture proportion becomes 3500 psi. Because no dura- bility issues are indicated, strength alone can dictate the w/cm, Based on Table 5.3.4, the w/cm estimated to produce a strength of 3500 psi in non-air-entrained concrete is inter- polated to be 0.62. Copyright GETS Institute
acis

1917 Ib/yd? x (1 + 0.5%) = 1927 Ib/yd?
9.2.7 Step 7: Calculate fine aggregate content—Concrete consists of water, air, cement, coarse aggregate, and fine aggregate. For the cubic yard being proportioned, the weights
of all these except the fine aggregate have been determined.
The first step necessary to determine the weight of the fine aggregate is by first calculating the absolute volumes of each
of the known mixture constituents. The absolute volumes are calculated through their weight-volume relationships determined by their corresponding specific gravities (rela- tive densities). The volume of the fine aggregate sought is determined by adding the total volume of all other mixture constituents subtracted from the total volume of one cubic yard. The weight of the fine aggregate is then calculated based on its weight-volume relationship using the known
parameters—namely, its volume and specific gravity. 9.2.7.1 Absolute volume computations
Volume of water = 300 1b/62.4 lb/ft? = 4.81 ft’
Volume of cement = 484 Ib/(3.15 x 62.4 Ib/ft*) = 2.46 ft
Volume of coarse aggregate = 1927 1b/(2.68 x 62.4 lb/ft°)
= 11.52 fi? Volume of air = 1% x 27.00 ft = 0.27 ft Total volume except for fine aggregate = 19.06 ft
Volume of fine aggregate = 27.00 ft? — 19.06 ft = 7.94 ft
Total volume of ingredients = 27.00 ft*
Required SSD weight of fine aggregate = 7.94 ft? x 2.64 x
62.4 lb/ft? = 1308 Ib

American Concrete Institute — Copyrighted © Material — www.concrete.org
@seismicisolation

File: data_clean/ACI_211.1-22/page_022.txt
[DOCUMENT: ACI_211.1-22]
[PAGE: 22/26]
[LAYOUT: continuous]
============================================================
SELECTING PROPORTIONS FOR NORMAL-DENSITY AND HIGH-DENSITY CONCRETE—GUIDE (ACI PRC-211.1-22) 23

Table 9.2.72—Constituent weights
Table 9.2.8—Constituent weights

Mixture constituents Ib/yd3 Ib/ft3 Mixture constituents Ib/yds lb/ft? Mixing water 300 11.11 Mixing water 202 748 Cementitious materials 484 17.93 Cementitious materials 484 17.93 Coarse aggregate (SSD) 1927 71.37 Coarse aggregate (SSD) 1956 72.44 Fine aggregate (SSD) 1308 48.44 Fine aggregate (SSD) 1377 51.00

Total weight 4019 148.85 Total weight 4019 148.85

Fresh density at 1% air — 148.9 Fresh density — 148.9 Atr-free density — 150.4 Air-free density — 150.4

[TABLE: Table 9.2.72—Constituent weights]
[TABLE_CONTEXT: This table specifies: maximum water-cementitious materials ratio w/cm limits; chloride exposure classes and chloride ion content limits; air content requirements; aggregate physical property limits.]
w/cm =300 Ib/484 Ib = 0.62 9.2.7.2 For the first laboratory trial batch, the constituent weights, as well as the expected fresh density and the air- free density (needed for computation of yield and air content per ASTM C138/C138M), are calculated as shown in Table 9.2.7.2 prior to the moisture adjustments. 9.2.8 Step 8: Moisture adjustment—The constituent weights for this mixture have been established. However, moisture adjustments may be necessary at the time of batching to properly manage the amount of water required to achieve the target performance requirements. This is usually
due to the presence of water on the surface of aggregates that is available to hydrate cement as opposed to water absorbed
by aggregates. Free water is the difference between the total amount of water subtracted by the absorbed water. If the aggregate moisture is above SSD, an adjustment should be made to the aggregate weights with the excess moisture
above SSD being subtracted from the mixture water. This assures that the total amount of water in the batch equals the
amount required as stated in Table 5.3.3. These adjustments are not apparent in the initial mixture proportioning phase
and can only be determined after the trial batch is completed. For the materials available, tests indicate a total mois- ture content (MC%) of 2% for the coarse aggregate and 6% for the fine aggregate. Recalling that the absorptions of the coarse and fine aggregates were 0.5% and 0.7%, respec- tively, moisture-adjusted weights become 1+2%
Coarse aggregate: 1927 x ———— = 1956 lb/yd?
BBtv 1+0.5% 7 ; 1+6%
Fine aggregate: 1308 x ———— = 1377 lb/yd?
Seis 1+0.7%

Table 9.2.9—Constituent weights Mixture constituents Original lb/ft? Batched Ib/ft? Mixing water 7.48 8.50 Cementitious materials 17.93 17.93 Coarse aggregate (SSD) 72.44 72.44 Fine aggregate (SSD) 51.00 51.00 Total weight 148.85 149.87 Fresh density 148.9 147.5 Air-free density 150.4 —
Therefore, the water required for batching is
300 Ib/yd? — 98 Ib/yd? = 202 Ib/yd?
With aggregates adjusted to their current moisture condi- tion, the constituent weights are shown in Table 9.2.8. Note that after the moisture adjustments, the sum of the
weights of the constituents per cubic yard (yd*) and per
cubic foot (ft’) do not change from the original proportions. 9.2.9 Step 9: Post-trial batch—An initial 1 ft trial batch of this mixture was prepared. Although the quantity of water for the trial batch was proportioned to be 7.48/ft’, the amount of water added to reach the desired 3 to 4 in. slump resulted in a slump of 2 in. Therefore, to increase the slump to reach the design values of 3 to 4 in., an additional water content of 1.02 lb/ft? was added that increased the total water content to 8.50 lb/ft’. The batched weights are shown in Table 9.2.9. 9.2.9.1 The trial batch produced concrete with a 2 in.:
slump that is below the 3 to 4 in. selected at Step 1. Even:
with extra water of 1.02 lb/ft? added, slump was too low; therefore, additional water was needed. The mixing water in: the batch was not just the 7.48 lb/ft? that was weighed out,. but also included the free water on the aggregates. The free-:
water weights are found by reversing the computations for: determining the moist weights from the SSD proportioning weights. The aggregate batched weight is first divided by | +
MC%to return to oven-dry condition, and then multiplied by 1 + A% to bring the aggregate to SSD. The resulting equiva- lent SSD weight is subtracted from the batched weights to determine the amount of free water on the aggregates in the trial batch. Coarse aggregate + 0.5%
72.44 (moist) x = 71.37 lb/ft? (SSD)

The free water contributed by the coarse aggregate is the difference between the moisture-adjusted aggregate weight (just computed) and the SSD weight from Step 6. For coarse aggregate, free water is determined as
1956 Ib/yd? — 1927 lb/yd? = 29 Ib/yd?
For fine aggregate, free water is
1377 Ib/yd3 — 1308 Ib/yd? = 69 Ib/yd?

1+2%

The total free water is the sum of the two amounts

Free water = 72.44 lb/ft? — 71.37 lb/ft? = 1.07 lb/ft?

29 Ib/yd? + 69 Ib/yd? = 98 Ib/yd?
Copyright American Concrete Institute

a
American Concrete Institute — Copyrighted © Material — www.concrete.org aci
Dy

@seismicisolation

File: data_clean/ACI_211.1-22/page_023.txt
[DOCUMENT: ACI_211.1-22]
[PAGE: 23/26]
[LAYOUT: continuous]
============================================================
24 SELECTING PROPORTIONS FOR NORMAL-DENSITY AND HIGH-DENSITY CONCRETE—GUIDE (ACI PRC-211.1-22)

Table 9.2.9.6—Constituent weights Mixture constituents Ib/yd? lb/ft? Mixing water 342 12.67 Cementitious materials $52 20.44 Coarse aggregate (SSD) 1927 71.37 Fine aggregate (SSD) 1100 40.74 Total weight 3921 145.22 Fresh density — 145.2 Air-free density — 148.0

Fine aggregate 1+ 0.7%
51.00 (moist) x = 48.45 lb/ft (SSD)
Free water = 51.00 lb/ft? — 48.45 Ib/ft* = 2.55 |b/ft* Therefore, the mixing water in the trial batch was
8.50 lb/ft? batched + 1.07 lb/ft? free on coarse aggregate + 2.55 lb/ft? free on fine aggregate = 12.12 lb/ft? To produce a cubic yard of concrete with the same 2 in.
slump as the trial batch would use

The w/cm is maintained to be 0.62 (342 Ib/552 Ib). 9.2.9.7 The results of the next trial batch will be evaluated for its properties, and if found deficient again, further adjust-
ments to the proportioning will be made until the desired properties are achieved. However, it should be noted that an adjustment to correct one property may adversely affect another property. The process continues until all the required properties of the mixture are achieved.

12.12 lb/ft? x 27.00 ft® = 327 lb/yd? of water To increase the slump from the measured 2 in. to the 3
to 4 in. range selected in Step 1, the amount of water might be increased by another 15 Ib for 1.5 in. additional slump,
bringing the mixture water for the next trial to 342 lb/yd?. 9.2.9.2 The density was measured to be 147.5 Ib/ft?, and the yield was

[TABLE: Normative table]
[TABLE_CONTEXT: This table specifies: compressive strength f'c requirements; freezing and thawing exposure classes; sulfate exposure classes; water exposure classes; air content requirements; cement chemical and physical property limits; aggregate physical property limits; chemical admixture type classification and performance requirements; admixture water reduction and setting time effects.]
9.3—Example 2: Mixture proportioning of binary
mixture containing fly ash A concrete mixture is needed for several ponds on a lobster
farm located in Northern Maine. The ponds will be operated in such a way as to be fully influenced by the tides, but not the direct impact of the waves. For durability, this applica- tion is classed as S1, F3, and W1. For additional durability, fly ash at 20% by weight as cement replacement is specified.
A local rounded coarse aggregate with nominal maximum size of 1.5 in. with suitable gradation, SSD specific gravity
of 2.66, a dry-rodded density of 101 Ib/ft?, and absorption
(A%) of 0.8% is available. A local natural sand, having a fineness modulus of 2.80, an SSD specific gravity of 2.65,
and an absorption (A%) of 1.0% will be used. A sample standard deviation (5,) of 300 psi has been determined from similar mixtures. 9.3.1 Step I: Estimate slump—A slump of 5 to 6 in. is specified. 9.3.2 Step 2: Select nominal maximum size of aggre-
gate—The locally available rounded coarse aggregate with a nominal maximum aggregate size of 1.5 in. is used in this application. 9.3.3 Step 3: Estimate water content—Severe saltwater
and freezing-and-thawing exposures place this application into Exposure Class F3. The level of air entrainment for F3 is found in Table 5.3.3. Given the nominal maximum aggre- gate size of 1.5 in., a total air content of 5.5% is required. To entrain 5.5% air, an air-entraining agent (AEA) will be used. For these exposure considerations, along withthe 5 to 6 in.
slump and the 1.5 in. nominal maximum size of aggregate, an approximate mixing-water weight of 280 lb is recom-
mended for concrete without a water-reducing admixture
(WRA) based on Table 5.3.3. However, a WRA within the manufacturer’s recommended dose will be used. Therefore, Table 5.3.3.1 suggests water reduction of 5% when using a
WRA, which yields a 14 lb water reduction. The use of 20% fly ash replacement allows for a further water reduction of 6%, which yields to 17 Ib based on Table 5.3.3.1.

147.5 lb/ft? x 27.00 ft?/148.9 lb/ft? = 26.75 ft Knowing the air-free density to be 150.4 lb/ft*, the gravi- metric air content was computed to be
(150.4 lb/ft? — 147.5 lb/ft)
150.4 lb/ft?
Air% = x 100= 1.9%
9.2.9.3 With the increased mixing water, additional cement is needed to maintain the w/cm of 0.62. The cement content for the next trial becomes
342 Ib/yd?/0.62 = 552 lb/yd3
9.2.9.4 As workability was found to be satisfactory, the weight of coarse aggregate will remain as originally proportioned. 9.2.9.5 With these changes made, Step 6 is reapplied to determine the amount of fine aggregate needed for the next trial batch. Volume ofwater = 342 lb/62.4 lb/ft? = 5.48 ft?
Volume of cement = 552 Ib/(3.15 x 62.4 lb/ft) = 2.81 ft
Volume of SSD coarse aggregate = 1927 Ib/(2.68 x
62.4 lb/ft) = 11.52 ft Volume of air (using measured air from trial) = 1.9% x
27.00 ft? = 0.51 ft Total volume of ingredients except fine aggregate =
20.32 ft? Volume of SSD fine aggregate required = 27.00 ft? —
20.32 ft = 6.68 ft? Required weight of SSD fine aggregate = 6.68 ft? x 2.64 x
62.4 lb/ft? = 1100 Ib 9.2.9.6 Prior to trial batch moisture adjustments, the constituent weights for the next trial batch per cubic yard and per cubic foot are determined, as shown in Table 9.2.9.6.
Copyright Am dCi je Institute
American Concrete Institute — Copyrighted © Material — www.concrete.org
@seismicisolation

File: data_clean/ACI_211.1-22/page_024.txt
[DOCUMENT: ACI_211.1-22]
[PAGE: 24/26]
[LAYOUT: continuous]
============================================================
SELECTING PROPORTIONS FOR NORMAL-DENSITY AND HIGH-DENSITY CONCRETE—GUIDE (ACI PRC-211.1-22) 25

Table 9.3.72—Constituent weights Mixture constituents Ib/yd? lb/ft? Mixing water 227 8.41

Furthermore, Table 5.3.3.1 suggests a water reduction of
8% for the use of rounded aggregates, which yields to an additional 22 Ib. The estimated mixing water then becomes

Cement 491 18.19 Fly ash 123 4.56 Coarse aggregate (SSD) 1951 72.26 Fine aggregate (SSD) 1124 41.63 Total weight 3916 145.04 Fresh density at 5.5% air — 145.0 Air-free density — 153.4

280 Ib — 14 lb (due to WRA) — 17 Ib (due to fly ash) — 22 Ib
(due to rounded aggregates) = 227 Ib
[TABLE: Table 5.3.3.1 suggests a water reduction of]
[TABLE_CONTEXT: This table specifies: maximum water-cementitious materials ratio w/cm limits; compressive strength f'c requirements; freezing and thawing exposure classes; sulfate exposure classes; water exposure classes; admixture water reduction and setting time effects.]
These water reductions are estimates and should be evalu- ated with a trial batch. 9.3.4 Step 4: Estimate w/cm—The selection of w/cm requires consideration of both the durability and strength requirements. Based on Table 4.7.3a through Table 4.7.3d,
F3 freezing-and-thawing exposure allows only a maximum
w/cm of 0.40 and minimum /,’ of 5000 psi. In the tidal splash
zone for seawater exposure, S1 permits only a maximum w/
cm of 0.50 and minimum f,’ of 4000 psi. For water tight- ness, W1 has a minimum /;’ of 2500 psi. Based on this, the
F3 requirements for freezing-and-thawing exposure governs durability considerations. The strength needs to comply with specifications for the required average compressive strength (f,,’). The local supplier anticipated /;’ in the 5000 psi range. For these mixtures, a sample standard deviation (s) of 300 psi was
computed. Applying the formula from Table 4.7.4.4, the required average strength will need to be the larger of

coarse aggregate to be 71.7 1b. The corresponding weight per
yard is calculated by multiplying 71.7 lb x 27.00 ft?, which produces an oven-dry coarse aggregate weight of 1936 |b/
yd. Absorption (4%) will be taken into account to convert the dry-rodded density to the corresponding SSD weight, as shown in the following
1936 Ib/yd? x (1 + 0.8%) = 1951 Ib/yd?
[TABLE: Table 4.7.3a through Table 4.7.3d,]
[TABLE_CONTEXT: This table specifies: maximum water-cementitious materials ratio w/cm limits; chloride exposure classes and chloride ion content limits; air content requirements; aggregate physical property limits.]
9.3.7 Step 7: Calculate fine aggregate content—Using the calculated volume of each mixture constituent, the weight of fine aggregate is calculated as shown in 9.3.7.1. 9.3.7.1 Absolute volume computations:
Volume of water = 227 1b/62.4 lb/ft? = 3.64 ft?
Volume of cement = 491 Ib/(3.15 x 62.4 Ib/ft*) = 2.50 ft?
Volume of fly ash = 123 Ib/(2.40 x 62.4 Ib/ft*) = 0.82 ft
Volume of coarse aggregate = 1951 Ib/(2.66 x 62.4 lb/ft’)
= 11.75 ft Volume of air = 5.5% x 27.00 ft? = 1.49 ft Total volume of ingredients except fine aggregate =
20.20 ft? Volume of fine aggregate required = 27.00 ft? — 20.20 ft?
= 6.80 ft Required weight of SSD fine aggregate = 6.80 ft* x 2.65 x
62.4 lb/ft? = 1124 Ib Air-free volume = 25.51 ft*
w/cm = 227 1b/(491 Ib + 123 lb) = 0.37 9.3.7.2 For the first laboratory trial batch, the constituent weights, as well as the expected fresh density and the air- free density (needed for computation of yield and air content per ASTM C138/C138M), are calculated as shown in Table 9.3.7.2 prior to the moisture adjustments. 9.3.8 Step 8: Moisture adjustment—For the materials available, tests indicate a total moisture content (MC%) of 1% for the coarse aggregate and 3% for the fine aggregate. Recalling that the absorptions of the coarse and fine aggre- gates were 0.8% and 1.0%, respectively, moisture-adjusted weights become 1+1%
Coarse aggregate: 1951 x ———— = 1955 lb/yd3
sere 140.8% y 14+3%
Fine aggregate: 1124 x — 146 lb/yd3
ae 14+1.0% 7

for =f, + 1.348 = 5000 psi + (1.34 x 300 psi) = 5400 psi
or
ter =fe + 2.338 — 500 = 5000 psi + (2.33 « 300 psi) — 500
= $200 psi
[TABLE: Table 9.3.7.2 prior to the moisture adjustments. 9.3.8 Step 8:]
[TABLE_CONTEXT: This table specifies: maximum water-cementitious materials ratio w/cm limits; compressive strength f'c requirements; cement chemical and physical property limits; admixture water reduction and setting time effects.]
As it is higher, 5400 psi is selected for f.,’. From Table 5.3.4, interpolating between 5000 and 6000 psi values for air-entrained concrete, a w/cm of 0.37 is chosen. Because 0.37 is lower than the w/cm of 0.40 required for resistance to freezing and thawing, 0.37 is the w/cm selected for proportioning. 9.3.5 Step 5: Calculate cementitious materials content—
Because the w/cm selected for proportioning is 0.37, the cementitious materials content is the water content divided
by 0.37. Mixing-water weight of 227 lb is divided by the selected w/cm of 0.37 to calculate the cementitious materials content, which is 614 lb. Fly ash at 20% replacement level will yield 123 lb while the remaining amount (491 Ib) will constitute portland cement. The local fly ash, with specific gravity of 2.40, will have a volume of 0.82 ft’. The cement
volume will be 2.50 ft?. When fly ash is used, Table 5.3.3.1 suggests a water reduction of 3% for each additional 10% fly ash replacement. This water adjustment was already accounted for in Step 3. 9.3.6 Step 6: Calculate coarse aggregate content—Based
on Table 5.3.6, a dry-rodded volume of 0.71 ft? per unit
volume is recommended for a nominal maximum size of aggregate of 1.5 in. and a fineness modulus of sand of 2.80.
Considering the dry-rodded density being 101 lb/ft’, a dry-
rodded volume of 0.71 ft? results in the oven-dry weight of

The free water contributed by the coarse aggregate is the difference between the moisture-adjusted aggregate weight

Copyright American Concrete Institute

(aci>
American Concrete Institute — Copyrighted © Material — www.concrete.org

@seismicisolation

File: data_clean/ACI_211.1-22/page_025.txt
[DOCUMENT: ACI_211.1-22]
[PAGE: 25/26]
[LAYOUT: continuous]
============================================================
26 SELECTING PROPORTIONS FOR NORMAL-DENSITY AND HIGH-DENSITY CONCRETE—GUIDE (ACI PRC-211.1-22)

Table 9.3.8—Constituent weights Mixture constituents Ib/yd* lb/ft?

[TABLE: Table 9.3.8—Constituent weights Mixture constituents Ib/yd* l]
[TABLE_CONTEXT: This table specifies: maximum water-cementitious materials ratio w/cm limits; compressive strength f'c requirements; aggregate physical property limits.]
the strength of a concrete mixture is by using the cementi- tious efficiency factor. It can be used to either increase or decrease the strength of a mixture by several hundred psi.
Because strength is affected by w/cm, when the cementitious efficiency factor is used to adjust the strength of a mixture, it is important to ensure the w/cm is not kept the same to see an impact on the strength. This can be achieved by keeping the water content the same while adjusting the cementitious material content. 9.4.1 Step 1: Calculate cementitious efficiency factor—
The use of this factor for strength adjustment will be
demonstrated starting with the following mixture propor- tions for a cubic yard targeting 4500 psi that, when trial batched, only reached 4200 psi. In this mixture, a coarse aggregate with nominal maximum size of | in. with suitable gradation, saturated surface-dry (SSD) specific gravity of 2.73 and absorption (A%) of 0.7% was used. The fine aggre- gate having an SSD specific gravity of 2.64 and an absorp- tion (A%) of 0.6% will be used. Weight, per yd?
Cement: 564 Ib Fine aggregate: 1550 Ib
Coarse aggregate: 1600 Ib Water: 300 Ib Total weight: 4014 Ib
Density: 148.7 lb/ft’
The w/cm was calculated to be 300 Ib/564 Ib = 0.53.
The cementitious material efficiency factor was calculated as 4200 psi/564 Ib = 7.45 psi/Ib. 9.4.2 Step 2: Adjust mixture constituents based on the desired strength gain—The slump was found to be satisfac- tory. However, because 300 psi of strength gain is needed, the w/cem was reduced by increasing the cementitious mate- rial content while keeping the water content the same. (1) The cementitious material efficiency factor is 7.45 psi/Ib. (2) The strength gain needed is 4500 psi — 4200 psi =
300 psi. (3) The additional cementitious weight needed to be added is determined by dividing the strength increase needed by the cementitious efficiency factor: 300 psi/7.45 psi/Ib = 40 Ib. (4) The new cementitious weight is 564 lb + 40 lb = 604 Ib. (5) The water content is kept constant as 300 Ib. There- fore, the new w/cm is 300 1b/604 Ib = 0.50. (6) Because the w/cm is reduced from 0.53 to 0.50, a WRA within the manufacturer’s recommended dose is used to maintain the target slump. (7) The yield is kept constant by removing a volume of fine aggregate equal to the volume of the additional cementi- tious material. (8) The volume of additional cementitious material is
40 1b/(3.15 x 62.4 lb/ft*) = 0.20 ft. (9) The volume of fine aggregate is reduced by 0.20 ft’.
The corresponding fine aggregate weight is calculated as
0.20 ft? x (2.64 x 62.4 lb/ft?) = 33 Ib. Hence, the fine aggre- gate weight is reduced by 33 Ib. (10) The new fine aggregate weight is 1550 Ib — 33 Ib =
1517 Ib.

Mixing water 201 7.44 Cement 491 18.19 Fly ash 123 4.56 Coarse aggregate (SSD) 1955 72.41 Fine aggregate (SSD) 1146 42.44 Total weight 3916 145.04 Fresh density — — Air-free density — —
(just computed) and the SSD weight from Step 6. For coarse aggregate, free water is determined as
1955 Ib/yd? — 1951 Ib/yd? = 4 Ib/y@?
and for fine aggregate, free water is
1146 Ib/yd? — 1124 Ib/yd? = 22 Ib/yd?
The total free water is the sum of the two amounts
4 Ib/yd? + 22 Ib/yd3 = 26 Ib/yd?
Therefore, the water required for batching is
227 Ib/yd? — 26 Ib/yd? = 201 Ib/yd?
With aggregates adjusted to their current moisture condi- tion, the constituent weights are shown in Table 9.3.8. Note that after the moisture adjustments, the sum of the
weights of the constituents per cubic yard (yd*) and per
cubic foot (ft?) do not change from the original proportions. 9.3.9 Step 9: Post-trial batch—The trial batch produced the following results: The slump was measured to be 5.5 in. Therefore, no adjustment on the WRA dose is needed. However, the fresh
density was measured to be 146.0 lb/ft*, and the yield was 146.0 Ib/ft® x 27.00 ft?/145.0 lb/ft? = 27.19 ft. Knowing the air-free density to be 153.4 lb/ft’, the gravimetric air content
was computed as follows
(153.4 —146.0)
Air% = x 100 = 4.8%
153.4
The air content was 0.7% lower than the target air content of 5.5%, and the mixture over-yielded slightly. The results are generally good. A slight increase in AEA dosage will slightly increase the air content into the acceptable range
and increase the slump slightly as well. Consider doing the next trial batch of a couple yards in a mixer of the type (for example, central-mixed, truck-mixed) to be used on the project.
9.4—Example 3: Mixture proportioning using
cementitious efficiency factor The cementitious efficiency factor is the compressive strength achieved divided by the amount of cementitious material used (psi/Ib). This factor is often used to compare the
performance of different mixtures. A rational way to adjust
Copyright Am dCi je Institute
American Concrete Institute — Copyrighted © Material — www.concrete.org
@seismicisolation

File: data_clean/ACI_211.1-22/page_026.txt
[DOCUMENT: ACI_211.1-22]
[PAGE: 26/26]
[LAYOUT: continuous]
============================================================
SELECTING PROPORTIONS FOR NORMAL-DENSITY AND HIGH-DENSITY CONCRETE—GUIDE (ACI PRC-211.1-22) 27

strength and resistance to chloride penetrability) will lead to a lower paste volume. 25% paste volume in | yd? of concrete is 25% x 27.00 ft?
= 6.75 ft’, which will be the new paste volume. The new cement weight is calculated as follows

9.4.3 Step 3: Calculate the new mixture proportions—
The proportions for the next trial batch are shown in the following: Weight, per yd*
Cement: 604 Ib Fine aggregate: 1517 lb Coarse aggregate: 1600 Ib Water: 300 Ib Total weight: 4021 Ib Density: 148.9 Ib/ft?

(PV x 62.4 x (1-%SCM))
Cement =
(1=%SCM) %SCM)
| wiem +
3.15 SCM
pp
Inserting the appropriate values, the new cement weight is
determined as shown in the following (6.75 x 62.4x (1—50%))
Cement = 1 50%) 50% = 288 lb

[TABLE: Normative table]
[TABLE_CONTEXT: This table specifies: maximum water-cementitious materials ratio w/cm limits; compressive strength f'c requirements; exposure class requirements for concrete durability; freezing and thawing exposure classes; chloride exposure classes and chloride ion content limits.]
9.5—Example 4: Mixture proportioning using
target paste volume The paste volume (PV) is defined as the sum of volumes of the cementitious materials and water expressed as a percent
of the total concrete volume. A lower paste volume can lead to lower concrete shrinkage, lower concrete temperature due to lower heat of hydration, lower materials cost, and lower
carbon footprint of concrete. AASHTO PP 8&4 lists a paste
volume of 25% as one of the approaches to reduce unwanted slab warping and cracking due to shrinkage (if cracking is a concern). 9.5.1 Step 1: Calculate paste volume—A concrete mixture has been designed for concrete piles exposed to aggressive
seawater in Florida. The exposure class for the concrete is FO, C2, Sl, and WI. According to Tables 4.7.3a through 4.7.3d, the concrete needs to have a w/cm of 0.40 and
have a minimum compressive strength of 5000 psi. Due to the desired resistance to chloride penetration, a mixture containing slag cement at 50% replacement level (by weight) is used. The following mixture, which has been found to attain the strength, resistance to chloride penetration, and workability levels, is designed. Cement = 350 Ib/yd? with a specific gravity of 3.15 Slag cement = 350 lb/yd? with a specific gravity of 2.90
Total cementitious materials content = 350 lb/yd? + 350 Ib/
yd? = 700 lb/yd? Water = 280 lb/yd?
w/cm = 280 lb/yd?/700 Ib/yd? = 0.40
Coarse aggregate = 1800 lb/yd? with a specific gravity of 2.80 Fine aggregate = 1200 lb/yd* with a specific gravity of 2.60 Fine-to-coarse aggregate ratio is 40%/60%
The percent paste volume of the above mixture is shown in the following: Cement = 350 Ib/(3.15 x 62.4 lb/ft?) = 1.78 ft Slag cement = 350 Ib/(2.90 x 62.4 lb/ft?) = 1.93 ft
Water = 280 Ib/(1 x 62.4 lb/ft?) = 4.49 ft
Total paste volume = 8.20 ft?
Percent paste volume = 8.20 ft?/27.00 ft? = 30.4% 9.5.2 Step 2: Adjust mixture constituents to achieve the target paste volume of 25%--Because the mixture already attains the target strength and resistance to chloride pene- tration, it was decided to maintain the same w/cm of 0.40
and 50% replacement level of slag cement. A lower water content along with the target w/cm (for attaining target

[o4o+ =). 9
3.15 2.9
0 M f0)
Slag = Cement x %SC _ 288 x 50% — 988 Ib
(L—%SCM) (1—50%)
Therefore, total cementitious material content is calcu- lated as 288 lb + 288 lb = 576 lb. Because the w/cm is kept constant as 0.40, water content is calculated as 0.40 x 576 = 230 lb. 9.5.3 Step 3: Calculate the new paste volume for verification New paste volume
(230 1b/62.4 lb/ft? + 288 1b/3.15/62.4 lb/ft? + 288 Ib/2.90/62.4 lb/ft’) = 6.75 ft New percent paste volume
6.75 ft?/27.00 ft? = 25%
Reduction in paste volume compared to original mixture
(8.20 ft? — 6.75 ft’) = 1.45 f°
This reduction will need an increase in total aggregate
volume to produce the cubic yard. Dividing this aggregate
volume by the fine-to-coarse aggregate ratio of 40%/60% yields the following adjustments
Increase in coarse aggregate = 60% x 1.45 ft? x 2.80 x
62.4 lb/ft? = 152 lb
Increase in fine aggregate = 40% * 1.45 ft? x 2.60
62.4 lb/ft? = 94 Ib
9.5.4 Step 4: Calculate the new mixture proportions
Cement = 288 Ib Slag cement = 288 Ib
Water = 230 Ib
Coarse aggregate = (1800 Ib + 152 1b) = 1952 Ib Fine aggregate = (1200 lb + 94 Ib) = 1294 Ib
Because the new mixing-water content is 230 lb, which is 18% lower than before (280 lb), the mixture should be designed with a high-range water-reducing admixture

Copyright American Concrete Institute

(aci>
American Concrete Institute — Copyrighted © Material — www.concrete.org

@seismicisolation
