Repository: 1carloso1/FUVIA-Agent

File: data_clean/ACI_211.4R-08/page_008.txt
[DOCUMENT: ACI_211.4R-08]
[PAGE: 8/23]
[LAYOUT: continuous]
============================================================
SELECTING PROPORTIONS FOR HIGH-STRENGTH CONCRETE 211.4R-9

Table 6.5—Recommended maximum w/cm for high-strength concrete

wiem

[TABLE: Table 6.5—Recommended maximum w/cm for high-strength concre]
[TABLE_CONTEXT: This table specifies: particle size distribution limits by sieve size.]
Required average Maximum-size coarse aggregate, in. compressive 3/8 1/2 3/4 1

strength f/.; psi | with HRWRA| without HRWRA |with HRWRA| without HRWRA |with HRWRA| without HRWRA |with HRWRA| without HRWRA 4000 28-day 0.50 0.42 0.48 0.41 0.45 0.40 0.43 0.39

56-day 0.55 0.46 0.52 0.45 0.48 0.44 0.46 0.43

3000 28-day 0.44 0.35 0.42 0.34 0.40 0.33 0.38 0.33

56-day 0.48 0.38 0.45 0.37 0.42 0.36 0.40 0.35

9000 28-day 0.38 0.30 0.36 0.29 0.35 0.29 0.34 0.28

56-day 0.42 0.33 0.39 0.32 0.37 0.31 0.36 0.30

10.000 28-day 0.33 0.26 0.32 0.26 0.31 0.25 0.30 0.25 , 56-day 0.37 0.29 0.35 0.28 0.33 0.27 0.32 0.26

28-day 0.30 — 0.29 _ 0.27 _ 0.27 _ 56-day 0.33 — 0.31 — 0.29 — 0.29 — 28-day 0.27 _ 0.26 — 0.25 — 0.25 — 56-day 0.30 — 0.28 — 0.27 _ 0.26 _

11,000
12,000 “fl. = L1Of. +700 psi.

Table 6.6—Recommended values for fly ash replacement of portland cement

[TABLE: Table 6.6—Recommended values for fly ash replacement of por]
[TABLE_CONTEXT: This table specifies: maximum water-cementitious materials ratio w/cm limits; air content requirements.]
of HRWRA is recommended. A comparison of the values contained in Table 6.5 permits the following conclusions: 1. For a given w/cm, the field strength of concrete is greater with the use of HRWRA than without it, and this greater strength is reached within a shorter period of time; and 2. With the use of HRWRA, a given concrete field strength can be achieved in a given period of time using less cemen- titious material than would be required when not using
HRWRA. 6.2.3.6 Step 6: Calculate content of cementitious
material—The mass of cementitious material required per cubic yard of concrete can be determined by dividing the
amount of mixing water per cubic yard of concrete (Step 4)
by the w/cm (Step 5). If the specifications include a
maximum or minimum limit on the amount of cementitious material per cubic yard of concrete, however, this must be satisfied. Therefore, the mixture should be proportioned to contain the larger quantity of cementitious material required. 6.2.3.7 Step 7: Proportion basic mixture with no other cementitious material—One trial mixture should be made with portland cement as the only cementitious material. The following steps should be followed to complete this basic mixture proportion: 1. Cement content—For this mixture, because no other cementitious material is to be used, the mass of cement equals the mass of cementitious material calculated in Step 6; and 2. Fine aggregate content—After determining the
masses per cubic yard of coarse aggregate, cement, water,
and the percentage of air content, the fine aggregate content
can be calculated to produce 27.0 ft using the absolute
volume method. 6.2.3.8 Step 8: Proportion companion mixtures using fly
ash—To determine optimum mixture proportions, the user needs to prepare several trial mixtures having different combinations and percentages of cementitious materials. The use of fly ash in producing high-strength concrete can result in lowered water demand, reduced concrete temperature,
and reduced cost. Due to variations in the chemical properties

Recommended replacement
Fly ash (percent by mass) Class F 15 to 25 Class C 20 to 35
of fly ash, however, the strength-gain characteristics of the concrete might be affected. It is therefore recommended that at least two different fly ash contents be used for the
companion trial mixtures. The following steps should be completed for each companion trial mixture to be proportioned: 1. Fly ash type—Due to differing chemical compositions, the water-reducing and strength-gaining characteristics of fly ash will vary with the type used and its source. Therefore, these characteristics, as well as availability, should be considered when choosing the fly ash to be used; 2. Fly ash content—The amount of cement to be replaced
by fly ash depends on the type of material to be used. The
recommended limits for replacement are given in Table 6.6 for the two classes of fly ash. For each companion trial mixture to be designed, a replacement percentage should be
chosen from Table 6.6; 3. Fly ash mass—Once the percentages for replacement
have been chosen, the mass of the fly ash to be used for each
companion trial mixture can be calculated by multiplying the total mass of cementitious materials (Step 6) by the replace-
ment percentages previously chosen. The remaining mass of cementitious material corresponds to the mass of cement. Therefore, for each mixture, the mass of fly ash plus the mass of cement should equal the mass of cementitious materials calculated in Step 6; 4. Volume of fly ash—Due to the differences in relative density of portland cement and fly ash, the volume of cemen- titious materials per cubic yard will vary with the fly ash content, even though the mass of the cementitious material
remains constant. Therefore, for each mixture, the volume of

File: data_clean/ACI_211.4R-08/page_009.txt
[DOCUMENT: ACI_211.4R-08]
[PAGE: 9/23]
[LAYOUT: continuous]
============================================================
ACI COMMITTEE REPORT
211.4R-10

5. w/cem—If the required concrete compressive strength is not achieved using the w/cm recommended in Fabic &3, additional trial mixtures with lower w/cm should be tested. If this does not result in increased compressive strengths, the
adequacy of the materials used should be reviewed. 6.2.3.11 Step 11: Select optimum mixture proportions—
Once the trial mixture proportions have been adjusted to produce the desired properties, strength specimens should be cast from trial batches made under the expected field conditions according to the requirements of ACI 318. Practicalities of production and quality control procedures are better evaluated
when production-size trial batches are prepared using the equipment and procedures that are to be used in the actual work.

[TABLE: Normative table]
[TABLE_CONTEXT: This table specifies: maximum water-cementitious materials ratio w/cm limits; air content requirements; chemical admixture type classification and performance requirements.]
cementitious material should be calculated by adding the
volume of cement and the volume of fly ash; and 5. Fine aggregate content—Having determined the volume of cementitious material per cubic yard of concrete for each
companion trial mixture, and given the previously determined
volumes per cubic yard of coarse aggregate, water, and entrapped air (Sieg %), the fine aggregate content of each
companion trial mixture is calculated using the absolute
volume method. 6.2.3.9 Step 9: Trial mixtures—For each of the trial mixtures proportioned in Sisgs { through 3, a laboratory trial batch should be produced to determine the workability and strength characteristics of the mixtures. The masses of fine aggregate, coarse aggregate, and water should be adjusted to correct for the moisture condition of the aggregates used.
Each trial batch should be such that, after a thorough mixing,
a uniform concrete mixture of at least 3.0 ft*, or larger if necessary, to conduct the freshly mixed concrete testing, and fabricate the required number of test specimens. 6.2.3.10 Step 10: Adjust trial mixture proportions—If the desired properties of the concrete are not obtained, the original trial mixture proportions should be adjusted according to the following guidelines to produce the desired workability. 1. Initial slump—If the initial slump of the trial mixture is not within the desired range, the mixing water or the admixture dosage should be adjusted. The mass of cementitious material in the mixture should be adjusted to maintain the desired w/cm.
The fine aggregate content should then be adjusted to ensure proper yield of the concrete; 2. HRWRA dosage rate—If HRWRA is used, different
dosage rates should be tried to determine the effect on strength and workability of the concrete mixture. Because of the nature of high-strength concrete mixtures, higher dosage rates than those recommended by the admixture manufacturer
may still function without segregation. Also, because the time of addition of the HRWRA and concrete temperature
can impact the effectiveness of the admixture, its use in laboratory trial mixtures may have to be adjusted for field conditions. In practice, redosing with HRWRA to restore workability results in increased strengths at nearly all test ages; however, an excessive dosage of HRWRA can retard the initial setting time of concrete, which may increase the potential for plastic shrinkage cracking on flatwork applications; 3. Coarse aggregate content—Once the concrete trial mixture has been adjusted to the desired slump, it should be determined if the mixture is too harsh for job placement or finishing requirements. If needed, the coarse aggregate content may be reduced, and the fine aggregate content adjusted accordingly to ensure proper yield. This may, however, increase the water demand of the mixture, thereby increasing the required content of cementitious material to maintain a given w/cm. In addition, a reduction in coarse aggregate content may result in a lower modulus of elasticity for the hardened concrete; 4. Air content—If air entrainment is required and the
measured air content differs significantly from the designed proportion calculations, then the dosage should be adjusted to maintain yield; and

6.3—Sample calculations 6.3.1 Introduction—An example is presented herein to illustrate the mixture proportioning procedure for high-strength concrete discussed in the preceding section. Laboratory trial batch results will depend on the actual materials used. In this
example, Type I cement having a relative density of 3.15 is used. 6.3.2 Example—High-strength concrete is required for the
columns in the first three floors of a high-rise office building.
The specified compressive strength is 9000 psi at 28 days.
Due to the close spacing of steel reinforcement in the
columns, the largest nominal maximum-size aggregate that can be used is 1/2 in. A fine aggregate that meets ASTM C33 limits will be used, which has the following properties: 1. FM = 2.9 fineness modulus; 2. RDog = 2.59 relative density, based on oven-dry; 3. Abs = 1.1% absorption, based on oven-dry; 4. BD = 105 lb/ft? bulk density; and 5. HRWRA anda set-retarding admixtures will be used. 6.3.2.1 Step 1: Select slump and required concrete
strength—Because an HRWRA is used, the concrete will be designed based on a slump of 1 to 2 in. before the addition of the HRWRA according to Yabis §.). In this example, the ready mixed concrete producer has no previous history with high-strength concrete, and therefore should select proportions based on laboratory trial mixtures. Using Eq. (3-3), the required average strength used for selection of concrete proportions is
fe = 1.10 x (9000) + 700 = 10,600 psi (3-3)
[TABLE: Normative table]
[TABLE_CONTEXT: This table specifies: aggregate grading and sieve analysis requirements; aggregate physical property limits.]
6.3.2.2 Step 2: Select maximum size of aggregate—
Based on the guidelines in Ysiiic &.2, a crushed limestone having a nominal maximum size of 1/2 in. will be used. The crushed limestone properties are as follows: 1. RDoqg = 2.76 relative density, based on oven-dry; 2. Abs = 0.7% absorption, based on oven-dry; and 3. BD = 101 lb/ft? bulk density.
The grading of the aggregate should comply with ASTM C33, No. 7, 1/2 in. coarse aggregate. 6.3.2.3 Step 3: Select optimum coarse aggregate content—
The optimum coarse aggregate content, selected from ‘atic 6.3, is 0.68 per unit volume of content. The dry mass of coarse aggregate per cubic yard of concrete, Wy,., is then

File: data_clean/ACI_211.4R-08/page_010.txt
[DOCUMENT: ACI_211.4R-08]
[PAGE: 10/23]
[LAYOUT: continuous]
============================================================
211.4R-11
SELECTING PROPORTIONS FOR HIGH-STRENGTH CONCRETE

(0.68) x (101) x (27) = 1854 Ib

Cement 984 Ib Fine aggregate, dry 963 |b Coarse aggregate, dry 1854 lb Water, including 3 oz/cwt’ admixture 295 Ib *
Hundred mass of cement.

[TABLE: Normative table]
[TABLE_CONTEXT: This table specifies: air content requirements.]
6.3.2.4 Step 4: Estimate mixing water and air contents—
Based on a slump of | to 2 in. and 1/2 in. maximum-size coarse aggregate, the first estimate of the required mixing
water chosen from Table 6.4 is 295 Ib/yd? of concrete, and the entrapped air content, for mixtures made using HRWRA, is 2.0%. To correct for void content other than 35%, Eq. (6-2) is first used to compute the voids content of the fine aggregate to be used

6.3.2.8 Step 9: Proportion companion mixtures using
cement and fly ash 1. An ASTM Class C fly ash with a relative density of 2.64 is selected; 2. The recommended limits for replacement given in
Table 6.6 for Class C fly ash are from 20 to 35%. Four
companion mixtures should be proportioned, having fly ash
replacement percentages as follows:

[1 _ 105 | x 100 = 35.03% (2.59) x (62.4)
The mixing water adjustment, calculated using Eq. (6-3), is

Companion mixture No. 1 20% Companion mixture No. 2 25% Companion mixture No. 3 30% Companion mixture No. 4 35%

(35.03 — 35) x 8 = +0.24 lb/yd? of concrete
[TABLE: Table 6.6 for Class C fly ash are from 20 to 35%. Four]
[TABLE_CONTEXT: This table specifies: maximum water-cementitious materials ratio w/cm limits; compressive strength f'c requirements; chemical admixture type classification and performance requirements.]
The adjustment to the mixing water per cubic yard of concrete is negligible; therefore, 295 lb of water will be used.
This required mixing water is not adjusted for the water in the HRWRA or other chemical admixtures. 6.3.2.5 Step 5: Select w/cem—For concrete to be made
using HRWRA, 1/2 in. nominal maximum-size aggregate,
and achieving an average compressive strength of 10,600 psi at 28 days in the field based on laboratory trial mixtures, the required w/cm chosen from Table 6.5 is interpolated to be 0.30. The compressive strengths listed in Table 6.5 are required average field strengths. 6.3.2.6 Step 6: Calculate content of cementitious
material—The mass of cementitious material per cubic yard of concrete is

3. For companion mixture No. 1, the mass of Class C fly ash per cubic yard of concrete is (0.20) x (984) = 197 lb. Therefore, the cement mass is (984) — (197) = 787 Ib. The
masses of cement and fly ash per cubic yard of concrete for the remaining companion mixtures are calculated in a similar
manner. The values are as follows:
Companion mixture] Percent |Cement, lb} Class C fly ash, lb | Total, lb No. 1 20 787 197 984 No. 2 25 738 246 984 No. 3 30 689 295 984 No. 4 35 640 344 984
4. For the first companion mixture, the volume of cement
per cubic yard of concrete is (787)/(3.15 x 62.4) = 4.00 f°,
and the fly ash per cubic yard is (197)/(2.64 x 62.4) = 1.2 f°,
The volumes of cement, fly ash, and total cementitious material for each companion mixture are:

(>) = 983.3 Ib 03
The specifications do not set a minimum for cementitious
materials content; thus, 984 Ib/yd? of cement will be used. 6.3.2.7 Step 7: Proportion basic mixture with cement only 1. Cement content per cubic yard = 984 Ib; and 2. The volumes per cubic yard of all materials, except fine aggregate, are as follows:

Companion mixture |Cement, ft?| Class C fly ash, ft? Total, ft? No. 1 4.00 1.20 5.20 No. 2 3.75 1.49 5.24 No. 3 3.50 1.79 5.29 No. 4 3.25 2.09 5.34

Cement (984)(3.15 x 62.4) = 5.01 f? Coarse aggregate (1854)/((2.76 x 62.4) = 10.77 f° Water (295)/(62.4) = 4.73 ft? Air (0.02) x (27) = 0.54 ft Total volume 21.04 ft?

5. For all companion mixtures, the volumes of coarse aggregate, water, and air per cubic yard of concrete are the
same as the basic mixture that contains no other cementitious material; however, the volume of cementitious material varies with each mixture. The required mass of fine aggregate per cubic yard of concrete for companion mixture No. | is calculated as follows:

Therefore, the required volume of fine aggregate per cubic
yard of concrete is (27.0 — 21.04) = 5.96 ft. Converting this to mass of fine aggregate in a dry condition, per cubic yard of concrete, the required mass of fine aggregate is

Volume (per cubic
Component yard of concrete, ft?)
Cementitious material 5.20 Coarse aggregate 10.77

(5.96) x (62.4) x (2.59) = 963 Ib

File: data_clean/ACI_211.4R-08/page_011.txt
[DOCUMENT: ACI_211.4R-08]
[PAGE: 11/23]
[LAYOUT: continuous]
============================================================
211.4R-12 ACI COMMITTEE REPORT

Water (including 2.5 oz/cwt retarding mixture) 4.73 Companion mixture No. 3 Dry masses, lb |Batch masses, Ib Air 0.54 Cement 689 689 Total volume 21.24 Fly ash 295 295 . . . Fine aggregate, dr 917 975
The required volume of fine aggregate is (27.0 — 21.24) = a y 3 . . . Coarse aggregate, dry 1854 1863
5.76 ft°. Converting this to the mass of fine aggregate (dry) : : . . . Water (including 2.5 oz/cwt retarding 295 950
per cubic yard of concrete, the required mass is (5.76) x admixture)

(62.4) x (2.59) = 931 Ib. The mixture proportions per cubic yard of concrete for each companion mixture are as follows:

Companion mixture No. 4 Dry masses, lb |Batch masses, Ib Cement 640 640 Fly ash, Class C 344 344 Fine aggregate 909 967 Coarse aggregate 1854 1863 Water (including 2.5 oz/cwt retarding 295 51
admixture)

Companion mixtures, lb
Materials Basic, lb | No. 1 |No. 2} No. 3 | No. 4
Cement 984 787 | 738 | 689 | 640 Fly ash, Class C — 197 | 246 | 295 | 344 Fine aggregate, dry 963 931 | 924 | 916 | 908 Coarse aggregates, dry 1854 | 1854 | 1854 | 1854 | 1854 einedive admivtar 295 | 295 | 295 | 295 | 295

The size of the trial mixture is selected to be 3.0 ft’. The
reduced batch mass for the basic mixture to yield 3.0 ft is calculated as follows: Cement = 984 x (3/27) = 109.33 Ib Fine aggregate = 1024 x (3/27) = 113.90 lb Coarse aggregate = 1863 x (3/27) = 207.00 Ib Water = 248 x (3/27) = 27.52 Ib The reduced batch mass for the basic and the companion
mixtures to yield 3.0 ft? are presented herein:

During trial batches, the proportioner needs to be aware of the possible need to make the necessary adjustment of the proper dosage rates for all chemical admixtures. In this
example, the dosage rate of chemical retarding admixture
was adjusted from 3.0 to 2.5 oz/cwt to account for the retarding action of the fly ash. 6.3.2.9 Step 9: Trial mixtures—Trial mixtures should be conducted for the basic mixture and each of the four companion mixtures. If the fine aggregate is found to have 6.4% total mois- ture, and the coarse aggregate is found to have 0.5% total mois- ture, based on dry conditions, aggregate masses are adjusted by increasing batch weight per cubic yard as follows: Fine aggregate, wet = (963) x (1 + 0.064) = 1024 lb Coarse aggregate, wet = (1854) x (1 + 0.005) =1863 Ib
Water = (295) — (963)(0.064 — 0.011)

Companion mixture
Materials Basic No. 1 No. 2 No. 3 No. 4 Cement, Ib 109.30 87.60 82.00 76.50 71.10 Fly ash, Class C, lb — 21.87 27.33 32.78 38.27 Fine aggregate, lb 113.90 | 110.20 | 109.28 108.36 | 107.43 Coarse aggregate, lb | 207.00 | 207.00 | 207.00 207.00 | 207.00 Water, lb 27.52 | 27.70 27.75 27.80 | 27.84 Chemical admixtures (included as part of the mixing water)

— (1854)(0.005 — 0.007) = 248 Ib
Thus, the batch mass of water is corrected to account for the moisture contributed by the aggregates, which is the total moisture minus the absorption of the aggregate.

6.3.2.10 Step 10: Adjust trial mixture proportions— Trial mixture proportions will require adjustment and the batch mass for each trial mixture will be adjusted during the batching to obtain the desired slump, before and after the addition of the HRWRA, and the desired workability. The adjustments to the batch mass for the basic mixture and
companion mixture No. 4 will be shown in detail. Those for the other three companion mixtures will be summarized. 6.3.2.10.1 Basic mixture 1. Although the amount of water required to produce a 1 to 2 in. slump was calculated to be 27.52 lb, actually 28.50 Ib (including 2.5 oz/cwt retarding admixture) was needed to produce the desired slump. The actual batch mass for the basic mixture was then:

Basic mixture Dry masses, Ib |Batch masses, Ib
Cement 984 984 Fine aggregate 963 1024 Coarse aggregate 1854 1863 Water (including 3 oz/cwt retarding 295 248
admixture) Companion mixture No. 1 Dry masses, Ib |Batch masses, Ib Cement 787 787 Fly ash 197 197 Fine aggregate 931 992 Coarse aggregate 1854 1863
vate ne 2.5 oz/cwt retarding 95 250
Companion mixture No. 2 Dry masses, lb |Batch masses, Ib Cement 738 738 Fly ash 246 246 Fine aggregate 924 984 Coarse aggregate 1854 1863 Water (including 2.5 oz/cwt retarding 295 250
admixture)

Volume (per cubic yard of
Component concrete, ft?)
Cement 109.00 Ib Fine aggregate 114.00 Ib Coarse aggregate 207.00 Ib Water 28.50 lb

File: data_clean/ACI_211.4R-08/page_012.txt
[DOCUMENT: ACI_211.4R-08]
[PAGE: 12/23]
[LAYOUT: continuous]
============================================================
SELECTING PROPORTIONS FOR HIGH-STRENGTH CONCRETE
211.4R-13

Correcting these to dry mass gives:

added to the mixture with the mixing water. The HRWRA was
added approximately 15 minutes after initial mixing; 3. The concrete mixture with a 10 in. slump had adequate workability for proper placement, so no adjustment was necessary to the coarse aggregate content; 4. The air content of the HRWRA mixture was measured at 1.8%, so no correction was necessary; 5. The addition of significant amounts of HRWRA requires an adjustment in the mixing water to account for water contributed by the HRWRA and accommodate for the yield variation resulting from the admixture water. For
HRWRA dosage rate of 11 0z/cwt with 20% solids, the water correction is:

Basic mixture Mass, lb
Cement N/A 109.00 Fine aggregate, dry (114.00)/(1.064) = 107.14 Coarse aggregate, dry (207.00)/(1.005) = 205.97 Batch water (28.50 + 5.68" — 0.41) = 33.77 “Fine aggregate moisture correction.
tCoarse aggregate moisture correction.
The actual yield of the trial mixture was:
Basic mixture Volume, fe
Cement (109.00)/(3.15 x 62.4) = 0.55 Fine aggregate (107.14)/(2.59 x 62.4) = 0.66 Coarse aggregate (205.97)/(2.76 x 62.4) = 1.20 Water (33.77)/(62.4) = 0.54 Air (0.02 x 3.0) = 0.06

Water contributed by HRWRA:
11 x (1007/100)(0.80)/16 = 5.54 lb of water
[TABLE: Normative table]
[TABLE_CONTEXT: This table specifies: compressive strength f'c requirements; particle size distribution limits by sieve size; chemical admixture type classification and performance requirements.]
The impact of the solids part of the chemical admixture on the weight and yield are often negligible and can be ignored in mixture proportioning as long as the admixture water is considered in weight and mixture yield. The amount of
mixing water should be reduced by 5.54 lb contributed by the admixtures; and 6. The 28-day compressive strength of the basic mixture
was 11,750 psi, which satisfied the required strength of 10,600 psi. 6.3.2.10.2 Companion mixture No. 4 1. The actual amount of mixing water required to produce a 1 to 2 in. slump was less than that calculated for this trial
mixture (3.0 ft). The actual batch masses were:

Total volume 3.01
Adjusting the mixture proportions to yield 27.0 ft? gives:
Cement = 109.00 x (27/3) x (3/3.01) =976 Ib Fine aggregate = 107.14 x (27/3) x G/3.01) = 1021 Ib Coarse aggregate = 205.97 x (27/3) x (3/3.01) = 1854 Ib
Water = 33.77 x (27/3) x (3/3.01) == 302 Ib
Basic mixture Mass, lb
Cement 976 Fine aggregate, dry 960 Coarse aggregate, dry 1845 Water (including 2.5 oz/cwt retarding admixture) 302

Mixture No. 4 Mass, Ib

The new mixture proportions result in a w/cm of (302)/ (976) = 0.31. To maintain the desired ratio of 0.30, the mass
of cement should be increased to (302)/(0.30) = 1007 Ib/yd? of cement. The increase in volume due to the adjustment of
the mass of cement is (1007 — 976)/(3.15 x 62.4) = 0.158 ft>,
which should be adjusted for by removing an equal volume of fine aggregate. The mass of fine aggregate to be removed is 0.158 x 2.59 x 62.4 = 26 lb. The resulting adjusted mixture proportions are:

Cement 71.07 Fly ash, Class C 38.27 Fine aggregate 107.43 Coarse aggregate 207.00 Batch water 26.50
Correcting these by dry masses gives:
Mixture No. 4 Mass, Ib
Cement 71.07 Fly ash, Class C 38.27 Fine aggregate, dry 100.97 Coarse aggregate, dry 205.97 Batch water 31.78

Basic mixture Mass, lb
Cement 1007 Fine aggregate, dry 934 Coarse aggregate, dry 1845 Water (including 2.5 oz/cwt retarding admixture) 302

The actual yield of the trial mixture was:

2. For placement in the heavily reinforced columns, a flowing concrete having a slump of at least 9 in. is desired.
The dosage rate recommended by the manufacturer of the
HRWRA ranged between 8 and 16 oz/cwt of cementitious material. In a laboratory having an ambient temperature of 75 °F, adding HRWRA to the adjusted mixture at a dosage rate of 8 oz/cwt produced a slump of 6 in., 11 oz/cwt produced a
slump of 10 in., and 16 oz/cwt caused segregation of the fresh concrete. When using all three HRWRA rates, a constant
dosage rate of retarding admixture of 2.5 oz/cwt was also

Material Volume calculation Volume, fe
Cement (70.56)/(3.15 x 62.4) = 0.36 Fly ash, Class C (38.00)/(2.64 x 62.4) = 0.23 Fine aggregate (99.10)/(2.59 x 62.4) = 0.62 Coarse aggregate (205.97)/(2.76 x 62.4) = 1.20 Water (32.67)/(62.4) = 0.51 Air (0.02)/(3.0) = 0.06
Total volume 2.98

File: data_clean/ACI_211.4R-08/page_013.txt
[DOCUMENT: ACI_211.4R-08]
[PAGE: 13/23]
[LAYOUT: continuous]
============================================================
211.4R-14
ACI COMMITTEE REPORT
Adjusting the mixture proportions to yield 27.0 i gives:

Table 6.7—Adjusted companion mixtures
Companion mixture

Mixture No. 4 Mass, lb

Basic No. 1 | No. 2 | No. 3 | No. 4

Cement 635 Fly ash, Class C 342 Fine aggregate, dry 898 Coarse aggregate, dry 1866 Water (including 2.5 oz/cwt retarding admixture) 296

mixture—] 20% | 25% | 30% | 35%
Materials no ash ash ash ash ash
[TABLE: Normative table]
[TABLE_CONTEXT: This table specifies: compressive strength f'c requirements.]
Cement, lb 1007 788 | 738 | 684 | 617 Fly ash, Class C, lb — 197 | 243 | 287 | 332 Fine aggregate, dry, Ib 934 875 | 867 | 859 | 896 Coarse aggregate, dry, Ib 1845 1845 | 1845 | 1845 | 1858 Water, Ib" 302 | 296 | 294 | 294 | 285 Slump, in., before HRWRA 1.00 1.25 | 1.00 | 1.50 | 1.00 Retarder, oz/cwt 3.0 2.5 2.5 2.0 2.0 HRWRA, oz/cwt 11.0 11.0 | 10.0 | 9.5 9.0 Water from HRWRA, lb 5.60 5.60 | 4.80 | 4.60 | 4.30 Slump, in., after HRWRA 10.00 | 10.50} 9.00 | 10.25} 9.50 Laboratory strength, 28-day, psi] 11,750 |11,500}11,900]11,600)11,370 “Does not include water in HRWRA.

The new mixture proportions result in a w/cm of 0.29. The desired ratio was 0.30; so the mass of cementitious material
may be reduced. The percentage of fly ash for this mixture is
35%, and should be maintained. The new mass of cementitious material is (296)/(0.30) = 959 lb. Of this, 35% should be fly ash, giving 335 lb of fly ash and 623 Ib of cement. The change in volume due to the reduction in cementitious material is
(643 — 623)/(3.15 x 62.4) + (342 — 335)/(2.64 x 62.4) = 0.167 ft? Therefore, 0.167 ft? of fine aggregate should be added, which increases the mass of fine aggregate by (0.167)(2.59)(62.4)
=19 Ib/yd? of concrete. The adjusted mixture proportions are:

28-day compressive Concrete
Mixture strength, psi temperature, °F
Basic 11,160 94 Companion mixture No. 1 10,920 93 Companion mixture No. 2 10,820 89 Companion mixture No. 3 10,790 84 Companion mixture No. 4 10,290 82

Cement 623 Ib Fly ash 335 Ib Fine aggregate, dry 859 Ib Coarse aggregate, dry 1854 Ib
Water (including 2.5 oz/cwt retarding admixture) 288 lb

With the exception of Companion Mixture No. 4, all mixtures produced field compressive strengths exceeding the laboratory compressive strength of 10,600 psi (73 MPa) at 28 days. The reduced concrete temperature and cementitious material content of Companion Mixture No. 3 made it more desirable to the ready mixed concrete producer. As ambient conditions or material properties vary, additional field adjustments may be necessary.

[TABLE: Normative table]
[TABLE_CONTEXT: This table specifies: compressive strength f'c requirements; air content requirements; chemical admixture type classification and performance requirements; admixture water reduction and setting time effects.]
2. In adding HRWRA to the adjusted mixture to produce a flowing concrete, it was found that 9 oz/cwt of cementitious material produced a slump of 9-1/2 in. under laboratory conditions. A retarding admixture (2.5 oz/cwt) was added to the concrete with mixing water, and the HRWRA was added approximately 15 minutes after initial mixing; 3. The HRWRA mixture had adequate workability; thus,
no adjustment to the coarse aggregate content was necessary; 4. The air content of the HRWRA mixture was measured at 2.1%; thus, no correction was necessary; and 5. The average 28-day compressive strength of specimens cast from the laboratory trial mixture was 11,370 psi. 6.3.2.10.3 Summary of trial mixture performance— Table 6.7 is a summary of the results of the adjusted laboratory trial mixtures. 6.3.2.11 Step 11: Select optimum mixture proportions— All mixtures produced a 28-day laboratory compressive strength in excess of the required laboratory compressive strength of 10,600 psi. Therefore, any of the companion mixtures No. | through 4 can be selected for use on this project. Because experience shows that the average strength of field production concrete will be different than the strength of a laboratory trial batch, the contractor properly elected to
make field trial batches for the basic and the companion mixtures to verify the anticipated compressive strength in the field. The mixtures were adjusted to the desired slumps, both before and after addition of the HRWRA, and compressive strength specimens were made. Concrete temperatures were also recorded. The test results are shown as follows.

CHAPTER 7—HIGH-STRENGTH CONCRETE
MIXTURE PROPORTIONING USING SILICA FUME
7.1—Fundamental relationships Silica fume has a pronounced effect on concrete properties. This is especially so for high-strength concrete because of its physical and chemical properties. Silica fume increases the strength of concrete largely because it increases the strength of the bond between the cement paste and the aggregate particles (Mindess 1988). Silica fume combines with calcium hydroxide Ca(OH), a weak by-product of the cement hydra- tion process, which results in additional cementing products, thus increasing concrete strength and significantly reducing its permeability. Refer to ACI 234R for current and more comprehensive information on mechanism by which silica
fume modifies cement paste, mortar, and concrete. 7.1.1 Cement and silica fume—Various types of portland
cement have been used in conjunction with silica fume to
meet specific project requirements, including high strength. Mixture proportions with portland cement that meets ASTM C150, for Type I or II and silica fume that meets the require-
ments of ASTM C1240 are most commonly used. Concrete mixtures for high-strength concrete typically contain 600 to

File: data_clean/ACI_211.4R-08/page_014.txt
[DOCUMENT: ACI_211.4R-08]
[PAGE: 14/23]
[LAYOUT: continuous]
============================================================
SELECTING PROPORTIONS FOR HIGH-STRENGTH CONCRETE
211.4R-15

[TABLE: Normative table]
[TABLE_CONTEXT: This table specifies: maximum water-cementitious materials ratio w/cm limits; chemical admixture type classification and performance requirements.]
850 Ib/yd? of cementitious materials plus 5 to 15% silica
fume by mass of cement with a w/cm as low as 0.20. 7.1.1.1 Chemical admixtures—Silica fume increases water demand and, without HRWRA, silica fume concrete mixtures can be difficult to mix, place, pump, and finish.
ACI 211.1 and 363R recommend the use of chemical admix- tures when using silica-fume concrete. Water-reducing and set-controlling admixtures should meet the requirements of
ASTM C494/C494M. When using silica fume in concrete mixtures, it is expected that more admixture is required for a desired slump than
would otherwise be required in a conventional concrete mixture. The addition of the WRA or HRWRA should be
made at the ready mixed concrete plant to batch the concrete at approximately 1 to 2 in. slump higher than required on the
job site. This will allow the silica fume concrete to be thoroughly mixed on the way to the job site. Slump adjustment
on site should be made using only HRWRA, provided that all
mixing water allowed in the concrete mixture has been added during concrete batching. The dosage of air-entraining admixture needed to produce a required volume of air in concrete usually increases with increasing amounts of silica fume due to the very high surface area of silica fume (Carette and Malhotra 1983b).
The amount of air-entraining agent needs to be verified through trial batches. Silica fume used in high-strength concrete mixtures may contain corrosion-inhibiting admixtures for protection of reinforcing steel. An example of such application is concrete
columns in parking garages. Some corrosion-inhibiting admixtures are added to silica fume concrete in dosages up
to 6 gal./yd?. It is important that the amount of water contrib- uted by these admixtures to the silica-fume concrete should be accounted for during the proportioning process, and should be subtracted from batch water. 7.1.1.2 Water demand—The water demand of concrete containing silica fume increases with increasing amounts of silica fume (Scali and Burke 1987; Carette and Malhotra 1983a,b). This increase is due primarily to the high surface area of the silica fume. Therefore, the amounts of mixing water recommended of Table 6.6.3 in ACI 211.1 are not applicable for silica fume concrete mixtures. The increase in water demand may be equal to the mass of the silica fume
added (Transportation Research Board 1990). HRWRAs are
commonly used to help achieve the desired w/cm and workability of silica fume concrete. The dosage of the
HRWRA will depend on the amount of silica fume and the type of water-reducing admixture used (Jahren 1983). 7.1.1.3 Aggregate—The recommendations for coarse aggregate bulk volume per unit volume used in high-strength concrete containing silica fume should be according to

the concrete with silica fume 1 to 2 in. Jahren 1983) above that required for conventional portland cement concrete. Silica fume use in concrete can improve both workability
and finishability. The added cohesiveness of silica fume concrete can improve the placement-by-pumping properties of concrete, while the absence of surface bleed water allows for faster finishing and curing. The presence of silica fume by itself will not significantly
change the rate of slump loss of a given concrete mixture.
Because silica fume is used in conjunction with WRAs,
HRWRAs, or both, there may be a change in slump-loss characteristics that is actually caused by the chemical admixture selected. Different chemical admixtures produce differing rates of slump loss. Trial batches using proposed project materials are recommended to establish slump-loss characteristics for a particular situation. 7.1.2 Special considerations—On average, a particle of silica fume is approximately 100 times smaller than portland
cement (Silica Fume Association 2005). As with aggregates, decreasing particle size increases surface area and the water
demand. Without an HRWRA, silica fume would require extra conveyance water to obtain a reasonable slump. The extra water would increase the total amount of water and the
w/cm, reducing the concrete strength.
7.2—Concrete mixture proportioning 7.2.1 Purpose—The purpose of this method is to deter-
mine the appropriate and most economical materials that can be used in a trial batch that will approximate the desired concrete properties. This proportioning method provides a starting point for a concrete mixture that will be modified
and adjusted as needed to meet the desired concrete properties. 7.2.2 Introduction—The procedure described in ACI 211.1 for proportioning normal-strength concrete may not be entirely applicable for high-strength concretes containing silica fume, low w/cm with the incorporation of normal- and high-range water-reducers, or both. These high-strength concretes most often contain one or more supplementary cementitious materials that possibly replace a significant
amount of cement. Silica fume alters the properties and behavior of fresh and hardened concrete. As an example, a large majority of silica fume concrete mixture proportions have slump values generated mainly by the addition of WRAs.
The use of silica fume will usually increase the water demand of the concrete proportionally to the amount of silica fume added. Therefore, the recommendations for approximating
mixing water listed in ACI 211.1 are not applicable in silica
fume concrete. The entire mass of the silica fume should be
added to the mass of all other cementitious materials present to determine the w/cm. Another common approach is to start with mixture propor- tions that have been used successfully on other projects with similar requirements. Given this starting point, trial mixtures can be made in the laboratory and under field conditions to verify performance with actual project materials. Some examples of silica fume concrete mixture proportions, excerpted from the Silica Fume User’s Manual (Silica Fume Association 2005), are shown in Saisie 7.4,

7.1.1.4 Workability and slump—Freshly mixed concrete containing silica fume is more cohesive and less prone to segregation than concrete without silica fume. As silica fume content increases, concrete may appear to become sticky. To maintain the same apparent workability, industry experience has shown that it is necessary to increase the initial slump of
