Repository: 1carloso1/FUVIA-Agent

File: data_clean/ACI_211.4R-08/page_015.txt
[DOCUMENT: ACI_211.4R-08]
[PAGE: 15/23]
[LAYOUT: continuous]
============================================================
211.4R-16
ACI COMMITTEE REPORT
Table 7.1—Recommended starting mixture proportions for high-strength concrete with silica fume
(Silica Fume Association 2005)
Key Tower, |Scotia Plaza,|Bridge deck, | Wet shotcrete Bridge girders,

Cleveland Toronto Ohio DOT repair Colorado DOT Test mixture Test mixture

Silica Fume Manual references 1 2 4 5 7 9 10

. * 12,000 psi at | 10,000 psi at | 7000 psi at 6000 psi 6500 psi at release | 12,840 psi at 28 days |15,520 psi at 28 days
Compressive strength 28 days 28 days 28 days at 28 days | 10,000 psi ultimate | 16,760 psi at 3 years} 18,230 psi at 3 years

100 Ib/yd? steel toughness

stories
8 to 10% as
Entrained air’ N/A N/A 541.5 delivered; Unknown N/A N/A

4 to 6% in place

Slump, in. >10 in. 4 in. 4 to 8 in. 2 to 4 in. Unknown 10 in. 9.5 in.

Maximum aggregate size, in. 0.5 1.5 3/4 3/8 Unknown 0.5 0.5 Cement, Ib/yd° 684 532 700 682 730 800 800

Fly ash, Ib/yd° 0 0 0 0 0 100, Class C 175, Class C

[TABLE: Normative table]
[TABLE_CONTEXT: This table specifies: maximum water-cementitious materials ratio w/cm limits; compressive strength f'c requirements; air content requirements.]
Slag cement, lb/yd> 285 197 0 0 0 0 0 Silica fume, lb/yd° 79 62 70 70 35 40 125 Maximum w/cm 0.24 0.31 0.36 0.45 0.28 0.29 0.23 Water, Ib/yd** 251 244 277 338 214 270 255 *Strength shown is f; except for Mixtures 9 and 10, which are the actual measured strengths. Add appropriate overdesign for mixture development. ¥ Allowed reduction in air content for strength above 6000 psi has taken place.
*Include water in HRWRA for mixtures with very low w/cm.

been developed for a variety of applications. This table can be used to find a concrete mixture that meets requirements similar to those on your project. The mixture values in the table include all water in chemical admixtures. Failure to account for all the water contributed by these chemicals will result in the concrete with different w/cm and may impact
compressive strength along with other properties. 7.2.3.1.4 Step 4: Determine the volume of entrained air
required—It is essential that silica fume concrete that will be
exposed to freezing and thawing while saturated be air entrained. Use industry standard tables such as those found in ACI 301, 201.2R, and 318 to determine the volume of air required. 7.2.3.1.5 Step 5: Incorporate local aggregates into the original trial mixture—There are two items to consider herein: Calculate a total aggregate volume that will yield the correct amount of concrete for your project. Concrete is
sometimes proportioned not to yield the same volume;
some producers proportion slightly higher than 27.0 ft? per cubic yard to provide a safety factor against air loss
and its impact on yield; and
Use a fine-to-coarse aggregate ratio that works well for local materials. Because this ratio has an influence on workability, it may be adjusted once trial mixtures are
made in the laboratory. 7.2.3.1.6 Step 6: Prepare laboratory trial mixtures
The amount of silica fume is relatively small when
compared with the rest of the concrete ingredients. For the silica fume to perform, it should disperse throughout the concrete. Sometimes it is difficult to get adequate dispersion when using small, often less efficient, laboratory concrete mixers. This is particularly true for the densified form of silica fume (Lagerblad and Utkin 1993). The densified silica fume particles should be

7.2.3 Mixture proportioning procedure 7.2.3.1 Proportioning—Although there is no empirical
method available for proportioning, the following step-by- step procedure has evolved over many years and has proven effective. This procedure is taken from Silica Fume User’s
Manual (Silica Fume Association 2005). The following steps are recommended procedures for mixture proportioning. 7.2.3.1.1 Step 1: Determine project requirements—
Read the project specifications carefully. Look for require-
ments not only for concrete performance but also for concrete proportioning. Items to note include: Compressive strength; Chloride exposure; Freezing and thawing exposure;
Chemical exposure; Abrasion resistance; Temperature restrictions; Water-cementitious material ratio (w/cm);
Maximum water content; Cementitious materials content; and Percentages of fly ash, slag cement, and silica fume. 7.2.3.1.2 Step 2: Coordinate with the contractor who will be placing the concrete—Get input from the contractor early in the mixture proportioning process. Items to consider include: Special constructibility requirements; Placing and finishing methods;
Maximum allowable aggregate size;
Slump restrictions: increase the slump for silica fume concrete (Section 7.1.1.4); and Responsibility for adding chemical admixtures on the site, if necessary. 7.2.3.1.3 Step 3: Select starting mixture—Table 7.1 contains a number of silica fume concrete mixtures that have

File: data_clean/ACI_211.4R-08/page_016.txt
[DOCUMENT: ACI_211.4R-08]
[PAGE: 16/23]
[LAYOUT: continuous]
============================================================
SELECTING PROPORTIONS FOR HIGH-STRENGTH CONCRETE
211.4R-17

[TABLE: Normative table]
[TABLE_CONTEXT: This table specifies: maximum water-cementitious materials ratio w/cm limits; chloride exposure classes and chloride ion content limits; air content requirements; chemical admixture type classification and performance requirements.]
broken down and uniformly distributed throughout the concrete. The mixing times for silica fume concrete are often double those given in ASTM C192/C192M; ¢ Batch the concrete at the maximum allowed water content provided by the mixture proportion and the
maximum allowable w/cm requirements. In some cases, the maximum allowable water may not produce any measurable slump. Use chemical admixtures to achieve the necessary slump; and e Review the properties of the fresh concrete and adjust mixture proportions as necessary to produce the desired workability, air content, and other properties. Reducing the fine aggregate content and increasing the coarse aggregate content may help reduce the stickiness of the concrete mixture. Once the fresh properties are achieved, make specimens for hardened concrete testing to verify project requirements. Further proportioning adjustment may be necessary. 7.2.3.1.7 Step 7: Conduct full-scale testing—There are always differences between proportions developed in the laboratory and those that result from concrete production, particularly in chemical admixture dosages. Making truck- sized batches of the concrete is the best way to confirm the required fresh and hardened properties. Full-scale testing is also an excellent way to confirm other properties that may be of particular interest to the project, such as finishability, shrinkage, temperature rise, and quality of the finished surface. It is also an opportunity for the entire production
team to work together to identify any last-minute problems before going into full production. The following should be Kept in mind: ¢ Do not attempt to economize by making very small batches. Make enough concrete to be representative of
what will be made during the project. It takes a large
amount of paste to coat the inside of a concrete mixer
drum or central mixer. If too small a batch of concrete is made, a significant amount of paste can be lost to the
drum. When conducting full-scale testing, batch at least
3.0 yd? of concrete; ¢ Test to determine whether the concrete meets the freshly mixed and hardened concrete requirements for the project. Adjustment of the concrete mixture propor- tioning is expected when conducting full-scale batching of the laboratory mixture. Because a mixture has been fine-tuned in the laboratory, however, major adjustments should not be expected; and e Make more than one batch in the field. It is always prudent to know that the performance of a particular concrete mixture can be repeated.

7.3.2 Examples—Step-by-step procedure for proportioning a high-strength concrete mixture for columns: 7.3.2.1 Step 1: Determine project requirements—A review of the project specification determines the following requirements: e Design compressive strength of 14,000 psi at 28 days; and ¢ No exposure to freezing and thawing. 7.3.2.2 Step 2: Coordinate with contractor—Discussions with the contractor may yield additional requirements, such as: e Maximum size of coarse aggregate is 1/2 in.; e Desired slump is 8 to 10 in.; and ¢ Concrete will primarily be placed by pump. 7.3.2.3 Step 3: Select a starting mixture—From Table 7.1, the high-strength mixture in Column 5 is selected as a good starting mixture. This mixture has the following characteristics:
Cement 800 Ib/yd?
Fly ash 175 Ib/yd? Silica fume 125 Ib/yd?
Maximum w/cm 0.23 7.3.2.4 Step 4: Determine volume of air required—
None. Assume that 1.5% will be entrapped in this mixture. 7.3.2.5 Step 5: Incorporate local aggregates—First, determine the volume the paste will occupy as shown in the following table:
Material Mass, lb Relative density Volume, ft Cement 800 3.15 4.07 Fly ash 175 2.5 1.12 Silica fume 125 2.2 0.91 Water 255 1 4.08 Air, 1.5% — — 0.41
Total volume 10.58
Second, calculate aggregate volumes and masses: Coarse aggregate bulk specific gravity 2.58 Fine aggregate bulk specific gravity 2.60 Fine aggregate 38% of total aggregate volume
Aggregate volume = 27.00 — 10.58 = 16.42 ft?
Fine aggregate volume = 0.38 x 16.42 = 6.24 ft?
Fine aggregate mass = 6.24 x 62.4 x 2.60 = 1012 Ib/yd?
Coarse aggregate volume = 16.42 - 6.24 = 10.18 ft?
Coarse aggregate mass = 10.18 x 62.4 x 2.58 = 1639 Ib/yd? 7.3.2.6 Step 6: Prepare laboratory trial mixtures—
When preparing laboratory trial mixtures, several items should be remembered: e Thorough and uniform silica fume dispersion is necessary; e Account for all moisture on the aggregates and in admixtures used; e At a minimum, double the mixing times defined in ASTM C192/C192M; e Conduct necessary testing on freshly mixed and hardened concrete; and e Adjust the mixture as necessary to obtain the required freshly mixed concrete properties.

7.3—Sample calculations 7.3.1. Introduction—High-strength concrete mixture proportioning is a more complex process than proportioning normal-strength concrete mixtures. In addition to silica fume, other supplementary cementitious materials may also be incorporated into the mixture as well as WRAs or
HRWRAs necessary to achieve the low w/cm needed to produce high-strength concrete.

File: data_clean/ACI_211.4R-08/page_017.txt
[DOCUMENT: ACI_211.4R-08]
[PAGE: 17/23]
[LAYOUT: continuous]
============================================================
ACI COMMITTEE REPORT
211.4R-18
7.3.2.7 Step 7: Conduct full-scale testing—Once the properties of the concrete mixture produced in the laboratory trials are satisfactory, conduct full-scale production testing. Consider these points: ¢ Use large enough batches to be representative of a full load; ¢ Test production batches more than once to ensure repeatability and uniformity; and ¢ Understand that these trial batches may coincide with the contractor’s need for placing, finishing, and curing trials as required.

100 |
80 _ LJ
é a
= oe 4-7 days = 60 - <
2
s
3 4 @ Rn . —@—28 days
P ry 3 40 se — r . 2EL = 112 Days i}
oO 20
0-7 T T T T T T T 7 -10 0 10 20 30 40 50 60 70 80

[TABLE: Normative table]
[TABLE_CONTEXT: This table specifies: chloride exposure classes and chloride ion content limits; air content requirements; portland cement type specifications and chemical requirements; chemical admixture type classification and performance requirements.]
CHAPTER 8—HIGH-STRENGTH CONCRETE
MIXTURE PROPORTIONING USING SLAG CEMENT
8.1—Fundamental relationships The selection of mixture proportions can be influenced by the testing age. High-strength concrete can gain considerable strength after 28 days, particularly when slag cement is used (Fig. 8.1). To take advantage of this characteristic, many specifications for compressive strength are revised from criteria at 28 days to 56 days, 91 days, or later ages. 8.1.1 Selection of materials—Carefully — selecting, controlling, and proportioning of all the ingredients
enhances reliable production of a high-strength concrete mixture. Guidance concerning effectively addressing these factors is given in the following. It is advisable to focus first upon finding a combination of materials (local or otherwise) that provide the required level of performance. Then optimization of the mixture propor- tioning may include a broader evaluation of the potentially
more cost-effective options. In most cases, if local experience indicates that practice other than that cited as follows is appropriate, it is generally preferred to initially defer to the local experience. 8.1.1.1 Portland cement—In general, portland cement, regardless of type, is compatible with slag cement. Type I or II portland cement is generally evaluated first, largely because most concrete producers usually have a dedicated silo for one or the other. Type III portland cement has also
been used with slag cement, particularly to increase early- age strength performance. Certain chemical and physical properties for portland
cement can be of benefit when slag cement is used. For
example, relative to concrete mixtures without slag cement, a higher total alkali content from the portland cement may be acceptable when the slag cement is used. 8.1.1.2 Chemical admixtures—As portland cement is replaced with traditional levels of 40 to 50% of slag cement, the water demand typically stays about the same or is
moderately reduced. The use of WRA, HRWRA, or both
produces about the same or higher slump when the mixture contains slag cement as a partial cement replacement. Accelerators generally work as well with slag cement concrete as with concrete without slag cement. A slightly higher air-entraining admixture dosage is
needed to achieve specific air content. In the first trial batch of slag cement concrete, the required air-entraining admixture

GGBF Slag (% mass Cementitious)
Fig. 8.1—Influence of testing age: slab cement Blaine fineness
(2010 f’-Nb) (Brooks et al. 1992). (Note: 1 MPa = 145 psi.)
[TABLE: Normative table]
[TABLE_CONTEXT: This table specifies: cement chemical and physical property limits.]
dosage may be the same or slightly higher (often by about
20%) than concrete without slag cement. 8.1.1.3 Coarse aggregates—It is generally possible to
produce high-strength concrete containing slag cement with
nominal maximum-size coarse aggregate as large as 1 in.,
and the use of even larger aggregate sizes may be possible. The selection of coarse aggregate size may be influenced
by requirements other than high strength, such as size of the concrete element, spacing of reinforcement, method of placement, elastic modulus, creep, drying shrinkage, or limiting the heat of hydration. 8.1.1.4 Slag cement—Slag cement used to produce high- strength concrete should meet the requirements of ASTM
C989 or AASHTO M-302. Slag cement that meets other slag cement-related specifications (from countries other than the
United States) and is essentially equivalent to ASTM C989- compliant slag cement may also be used. The amount of slag cement is traditionally expressed as a percentage by mass of the total cementitious materials content of a concrete mixture. For example, for a concrete
mixture with 674 Ib/yd° of cementitious material and a slag
cement content of 40%, the amount of slag cement will be
270 Ib/yd?. Generally, all other factors being equal, the more finely
ground the slag cement incorporated in the mixture, the higher the early age and ultimate strength of the concrete. This trend is shown in Table 8.1. 8.1.1.4.1 Slag activity index of slag cement—Increasing fineness of slag cement is commonly associated with increasing strength. Specification ASTM C9839 lists the three slag cement grades as 80, 100, and 120. (Refer to Table 8.1 for examples of fineness versus performance). In ASTM
C989, the slag activity index (SAI), also known as slag
component index (SCI), is determined by dividing compres- sive strength of the 50% slag mixture by the compressive strength of the reference portland-cement-only mixture. The higher the grade number, the higher the SAI (Table 8.1). ASTM C989 classifies slag by performance according to its slag activity test in three grades: 80, 100, and 120.
According to ASTM C989 and Table 8.1, a Grade 120 slag
cement is required to achieve an average 28-day compressive

File: data_clean/ACI_211.4R-08/page_018.txt
[DOCUMENT: ACI_211.4R-08]
[PAGE: 18/23]
[LAYOUT: continuous]
============================================================
SELECTING PROPORTIONS FOR HIGH-STRENGTH CONCRETE
211.4R-19

Table 8.1—Slag activity index requirements for
various grades of slag cement per ASTM C989

130% Grade 120 Relative 28-day iv) 7 slag cement compressive strength BZ 120%
=
= J @ 110% fo) + a
E 100% (o) 4 oD
& 90% |}
” —_ 80% ——*| |-—

Slag activity index (SAI), minimum percent Average of last five
consecutive samples Any individual sample
Grade 7-day index, % 80 — — 100 75 70 120 95 90
28-day index, %
80 75 70 100 95 90 120 115 110

10 20 30 40 50 60 70 80 90 100
Slag cement dosage, %
Fig. 8.2—Idealized 28-day compressive strength curve for
concrete mixtures made with portland cement and the
indicated percent of ASTM C989, Grade 120 slag cement.

[TABLE: Normative table]
[TABLE_CONTEXT: This table specifies: air content requirements; chemical admixture type classification and performance requirements.]
strength (average of five samples) of a minimum of 115% of the compressive strength of the reference portland cement mixture. In the United States, Grade 120 slag cement typi- cally averages well above the specified minimum level. SAI values for Grade 120 slag cement of 130% are common, and for Grade 100 slag cement, achieving SAI levels above 110% is common as well. 8.1.1.4.2 Density and handling of slag cement—The density of a Grade 100 or 120 slag cement typically is
between 0.102 and 0.107 Ib/in.°. Slag cement is handled, stored, and batched in the same manner as portland cement.
When slag cement is used in amounts up to 30%, it is known to improve the transition zone of the paste-aggregate interface
by reducing zone thickness and diminishing or eliminating preferred orientation of calcium hydroxide crystals. This
improvement in paste-aggregate interface assists in achieving higher strength, particularly tensile strength, compared with concrete not containing slag cement. One important implication of the improved transition zone is that slag cement concrete
may employ somewhat larger-size coarse aggregate
compared with concrete not containing slag cement for a given strength. Because of the lower density, replacement on a mass basis results in slightly higher paste volume. 8.1.2 Special considerations—The use of slag cement in concrete usually improves workability and finishability. The presence of slag cement concrete does not adversely affect the pumpability of the concrete. Slump of slag cement concrete is as stable as the slump of portland cement concrete without slag cement. Slump loss of slag cement concrete may be more influenced by factors other than the slag cement. Among these other factors are the inherent
slump loss tendencies of the portland cement, the impact of using combinations of chemical admixtures, and the stability of the air content in the unhardened concrete.

130% Grade 100
slag cement
120% Slag Component Index Relative 28-day
compressive strength
110%
100%
90%
80%
10 20 30 40 50 60 70 80 90 100
Slag cement dosage, %
Fig. 8.3—Idealized 28-day compressive strength curve for
concrete mixtures made with portland cement and the
indicated percent of ASTM C989, Grade 100 slag cement.
have been used successfully in high-strength concrete. Only limited information is available about the use of Grade 80 slag cement in high-strength concrete. Grade 120 and
Grade 100 slag cement materials, which are the widely used slag cement grades in the United States, are recommended for developing high-strength concrete mixtures. For combinations of slag cement with portland cement, a 40 to 50% by mass replacement of portland cement with slag cement is usually associated with the highest 28-day strength. The concept behind first selecting the slag cement content from within the 40 to 50% range is shown in Fig. 8.2
and 8.3. The 40 to 50% range should be investigated first, unless local information indicates that some other slag
cement content is more likely to maximize compressive strength. For specifications with 56-day, 91-day, or later specified compressive strengths, a slag cement amount
somewhat higher than 40 to 50% may be optimum. Some high-strength concrete will have performance requirements other than just compressive strength that will influence the optimum slag cement amount. For example, high-strength concrete used in mass concrete may need a slag
cement amount higher than the 40 to 50% range (commonly into the 60 to 80% range) to reduce the rise in concrete temperature resulting from heat of hydration. Early-age strength may be reduced with increasing slag cement content.

8.2—Concrete mixture proportioning 8.2.1 Purpose—The purpose of this section is to provide the user a guide of methods and examples to proportioning concrete mixtures using slag cement. 8.2.2 Introduction—The user is encouraged to use local materials and the performance history of concrete mixtures in developing concrete mixtures using slag cement. 8.2.2.1 Selecting initial slag cement grade and
proportions—ASTM C989 Grades 100 and 120 slag cement

File: data_clean/ACI_211.4R-08/page_019.txt
[DOCUMENT: ACI_211.4R-08]
[PAGE: 19/23]
[LAYOUT: continuous]
============================================================
211.4R-20
ACI COMMITTEE REPORT
Table 8.2—Slag cement content for specific
applications (Grades 100 and 120 slag cement)

[TABLE: Table 8.2—Slag cement content for specific]
[TABLE_CONTEXT: This table specifies: maximum water-cementitious materials ratio w/cm limits; air content requirements.]
8.2.3. Mixture proportioning methods—Two mixture- proportioning methods (Methods A and B) for concrete
made with slag cement-portland cement are recommended. Both Methods A and B rely on ACI 211.1 procedures for
most of the proportioning steps, particularly as they apply to developing the basic mixture using portland cement as the only cementitious material. All of the examples use local aggregates in their saturated surface-dry (SSD) state. The SSD relative density of the coarse aggregate is 2.72; for the fine aggregate, it is 2.63. 8.2.3.1 Method A—This method begins with historical slag cement concrete information to determine the expected increase in strength (in percent) attributed to the slag cement
when compared with a reference portland cement mixture without slag cement. The expected strength increase attributed to the slag cement is subtracted from the required average compressive strength f,;.. ACI 211.1 is then followed to propor- tion a portland cement mixture (the basic mixture) for this lower strength level. Subsequently, the appropriate amount of portland cement is replaced with slag cement on a mass basis, and the aggregate content is adjusted to maintain yield. The steps associated with Method A are as follows: 8.2.3.1.1 Step 1—The specified compressive strength f¢ from the project specification for the class of concrete that is being proportioned should be identified, as well as mixture performance requirements such as slump, maximum w/cm, air content (if applicable), or other requirements as in Section 3.3. Also, it should be determined whether the project specification requires that a specific slag cement grade should be used, or whether a specific range in percentage of slag cement is prescribed. 8.2.3.1.2 Step 2—The required average compressive strength f.;. should be calculated according to Section 3.2. 8.2.3.1.3 Step 3—A relative compressive strength-slag
cement content diagram relating the compressive strength to the percent of slag cement at the specified maturity or age of test should be located or developed. Refer to Fig. 8.2 or 8.3. Unless the slag cement content is specified (from Step 1), the slag cement content at the maximum-strength index point on the curve that lies within the acceptable slag cement content range as specified should be selected. In the event that the project specification does not prescribe a slag cement content range, Table 8.2 lists common slag cement contents for Grades 100 and 120 slag cements for selected specific applications. 8.2.3.1.4 Step 4—From the x-axis on the relative compressive strength (RCS) slag cement content diagram, the y-intercept that determines the maximum percent increase in compressive strength attributed to the optimum slag cements content should be located. 8.2.3.1.5 Step 5—PC is defined as the portion of the required average compressive strength which is attributed to portland cement and it should be calculated using the following equation

Application Slag cement”
Maximum high-strength More common 40 to 50% Less common 35 to 55% “Slag cement content is expressed as percent replacement of portland cement by mass.
Note: When information demonstrates that a specific slag cement material
provides equivalent-or-better sulfate resistance with lower slag cement content, the
lower content may be used.
[TABLE: Table 8.2 lists common slag cement contents for Grades 100]
[TABLE_CONTEXT: This table specifies: maximum water-cementitious materials ratio w/cm limits; air content requirements; chemical admixture type classification and performance requirements.]
8.2.2.2 Development of relative compressive strength: slag cement content curve—A tool useful for proportioning high-strength concrete containing slag cement is a compressive strength versus slag cement content curve. A diagram can present the effect of slag cement content on the relative 28-day
compressive strength of the slag cement-portland cement concrete as compared with the portland-cement-only concrete.
Where all other factors, such as w/cm, air content, material sources, and sizes, are kept equal, the compressive strength versus slag cement quantity curve is a useful tool in proportioning concrete mixtures. Similar to a three-point w/c curve, which has a long history of use in proportioning concrete where no previous experience record exists, the x-axis includes several slag cement percentages, but the compressive strength is calculated relative to a 0% slag cement, which is 100% portland cement. Figure 8.2 represents an idealized curve for a Grade 120 slag cement with an average 28-day relative compressive strength index of 130%. Figure 8.3 is an idealized curve for a Grade 100 slag cement with an average 28-day relative compressive strength index of 110%. The total cementitious materials content, by mass, should remain constant to reduce variation in the curve shape. Figures 8.2 and 8.3 are developed using local concrete materials with different grades of slag cement. The slag
component index is the percent of compressive strength increase resulting from the slag cement dosage relative to the
28-day compressive strength of the same mixture without slag cement. The curves in Fig. 8.2 and 8.3 demonstrate the variance in compressive strength versus slag cement dosage. Ages later than 28 days, such as 56 or 91 days, can be considered for relative compressive strength versus slag
cement content curves. The strength of the slag cement concretes relative to the reference portland cement concrete will continue to increase after the 28-day age. The most useful relative compressive strength slag cement content curves are those derived from information using the
same materials (especially the portland cement) and methods that will be employed on the project. The purpose of constructing a curve is to create a reliable reference of existing information, and to use the curve as a starting point for selecting the proportions for the mixture for a trial batch.
The desired characteristics, such as a compressive strength overdesign, can be targeted as a function of the total cemen- titious material, water, and admixture combinations in the subsequent trial batches.

PC,y 5: = (fe )100%/RCS
%) (8-1)
>psi

File: data_clean/ACI_211.4R-08/page_020.txt
[DOCUMENT: ACI_211.4R-08]
[PAGE: 20/23]
[LAYOUT: continuous]
============================================================
SELECTING PROPORTIONS FOR HIGH-STRENGTH CONCRETE
211.4R-21
[TABLE: Normative table]
[TABLE_CONTEXT: This table specifies: compressive strength f'c requirements; portland cement type specifications and chemical requirements.]
8.3—Sample calculations 8.3.1 Introduction—The sample calculations presented herein are taken from an actual project. The examples follow a step-by-step proportioning procedure of a typical concrete mixture using slag cement. 8.3.2 Examples 8.3.2.1 Example 1, Method A—A project has a 28-day specified compressive strength of 7250 psi for a class of interior concrete. Type I portland cement is specified. The maximum allowable slump is 6 in., and the nominal maximum-aggregate size specified is 1 in. Trial batches were conducted with
Grade 100 slag cement and several Type I portland cements.
Recent experience, available from other projects for the
same specific class of concrete, revealed that at a 50% slag
cement content with portland cement, the 28-day compressive strengths of the slag cement mixtures average about 13% higher than the plain portland cement mixtures. Trial batch
work is done in a laboratory. 8.3.2.1.1 Step 1—f. = 7250 psi; maximum slump = 6 in.;
Grade 100 slag cement will be used. 8.3.2.1.2 Step 2—Because there is no prior history for this mixture, trial batches will be made in the laboratory and Eq. (3-3) applies. Therefore

8.2.3.1.6 Step 6—A basic mixture that contains only portland cement for the cementitious material according to
ACI 211.1 or Secties 4.2.8 without incorporating slag
cement should be proportioned. The portland cement portion of the required compressive strength, as calculated in Stey 8, should be used as the required average compressive strength f., for this basic mixture. Also, the applicable mixture requirements identified in Step 1 such as slump, temperature, and air content should be taken into consideration. 8.2.3.1.7 Step 7—With the basic mixture developed in Step 6, the portland cement by mass should be
e replaced with the amount of slag cement selectedin Stes: 3. For example:
if a45% slag cement content was selected in Steg 3, then the
mass of portland cement should be multiplied by 0.45 to quantify the mass of the slag cement. The mass of slag cement should be subtracted from the original mass of portland
cement to obtain the portland cement portion of the mixture proportions. The yield will increase slightly because the slag
cement has a lower density than portland cement. (Refer to
8.2.3.1.8 Step S—The yield should be adjusted to the desired amount by reducing the fine aggregate content or by adjusting the combinations of coarse and fine aggregates.
The now-completed slag cement trial batch mixture can be used as one of several mixtures needed to describe the w/cm characteristics. 8.2.3.1.9 Step 9—Two or more slag cement mixtures, each with incrementally lower w/cm, should be developed.
w/cm increments of 0.02 or 0.03 are common. Admixtures should be used as required to achieve the same slump and yield. Other factors, such as air content and concrete temper- ature, should also be held constant. 8.2.3.1.10 Step 10—Make the trial batch for concrete mixture(s) with slag cement and for the basic mixture without slag cement to confirm the expected performance
and assumptions. 8.2.3.1.11 Step //—If necessary, the trial batch mixture(s) should be adjusted using the absolute volume
method of ACI 211.1. 8.2.3.2 Method B—Starting with an existing portland
cement concrete mixture of known properties, a modified mixture with slag cement can be developed as follows. 8.2.3.2.1 Steps 1 through 5—Follow the same steps as in Method A. 8.2.3.2.2 Step 6—An existing portland cement concrete mixture, referred to as the existing basic mixture, should be selected that achieves the portion of the required average compressive strength f’., which is expected from portland cement PC,,,,j. 8.2.3.2.3 Step 7—Using the existing basic mixture, the
mass of portland cement should be reduced by the mass of slag cement selected in Step 3. The yield will increase slightly because the slag cement has a lower density than portland cement. (Refer to Seeticsn 8.2. 1.4.2.) 8.2.3.2.4 Steps 8 through 1 1—Follow the same steps as in Method A.

fey = VARS + 700 psi (3-3)
fey = 1.17250) + 700
Sey = 8680 psi
8.3.2. 1. 3§ Step 3—Because Grade 100 slag cement will be used, Fiz.S Sis used as an example of a SCI-slag cement
content curve.The point representing 50% slag cement and 113% relative 28-day compressive strength (from the recent experience of the concrete producer)is placed on a copy of Fig. 3.3, and a curve is drawn through this point (refer to
ig £2), The maximum-strength point lies at the 45% slag
cement content, andis selected as the slag cement content for the trial batch. 8.3.2.1.4 Step 4—From the SCI-slag cement content curve that was drawn in Step 3 (fiz. 8.4), the maximum rela- tive compressive strength should be 114% of the strength of the plain portland cement mixture. 8.3.2.1.5 Step 5—Calculate the portion of the required average compressive strength f., which is relegated to port- land cement PC,,,; as follows PCpsi = Fer \UOO/[SCI %])
= (8680)(100/114) = 8680(0.8772) = 7610 psi
[TABLE: Normative table]
[TABLE_CONTEXT: This table specifies: maximum water-cementitious materials ratio w/cm limits; compressive strength f'c requirements.]
8.3.2.1.6 Step 6—Using Sevtios 6.2.3, the basic concrete mixture should be developed. From fshic &.5, for the 28-day age, a nominal maximum aggregate size of | in. and interpolating for f= 7610 psi, a
w/cm of 0.41 is needed.

File: data_clean/ACI_211.4R-08/page_021.txt
[DOCUMENT: ACI_211.4R-08]
[PAGE: 21/23]
[LAYOUT: continuous]
============================================================
ACI COMMITTEE REPORT
211.4R-22
[TABLE: Normative table]
[TABLE_CONTEXT: This table specifies: normative requirements for construction materials.]
From Table 6.4, the estimated mixing water to achieve an initial slump of 1 to 2 in., using a | in. nominal maximum
coarse aggregate size, is 280 Ib/yd?, The bulk density of the coarse aggregate is given as 100 Ib/ft?.
From Table 6.3, and for a nominal maximum coarse aggregate size of 1 in., the fractional volume of dry-rodded coarse aggregate per unit volume of concrete is 0.75. The coarse
aggregate amount is calculated to be 2025 Ib/yd? as

Amount of portland cement =
683 lb/yd? — 307 Ib/yd? = 376 lb/yd°
Total cementitious material = 683 Ib/yd? 8.3.2.1.8 Step S—Finally, the yield for first trial mixture containing slag cement is adjusted as follows:
Trial mixture Method A
[TABLE: Table 6.4, the estimated mixing water to achieve an initial]
[TABLE_CONTEXT: This table specifies: air content requirements; chemical admixture type classification and performance requirements.]
Materials Mass, Ib/yd? Relative density} Volume, ft? Portland cement 376 3.15 1.913 Slag cement 307 2.85 1.726 Gaturated surfacedry)| 2049 272 12.049 Fine aggregates 1033 2.63 6.297 Water 280 — 4.487 Anticipated entrapped 15% _ 0.405 air content Admixtures 9.2 1.2 0.123

0.75(100 Ib/ft*)(27 ft?/yd*) = 2025 Ib/yd?
The portland cement content is computed by dividing the
estimated water by the w/cm = 280 Ib/yd?/0.41 = 683 Ib/yd?, To increase slump from 2 in. (before HRWRA) to 6 in. (after HRWRA), HRWRA will need to be added to the mixture.
A WRA and HRWRA combination may be employed, and the
combined volume of admixtures used should be considered. The basic concrete mixture is as follows:

Subtotal = 27.00
[TABLE: Normative table]
[TABLE_CONTEXT: This table specifies: maximum water-cementitious materials ratio w/cm limits; compressive strength f'c requirements; chemical admixture type classification and performance requirements.]
The mass of the fine aggregate has been adjusted from 1060 to 1033 Ib to adjust for the volume changes resulting from replacing a percentage of the portland cement with slag cement. 8.3.2.1.9 Step 9—The results of this trial mixture should be reviewed before considering if other mixtures (that is, with different w/cm) will be needed. 8.3.2.1.10 Step /0—Both the basic mixture and the slag cement trial mixture should be prepared and evaluated. 8.3.2.1.11 Step JI—No other adjustments were needed. The trial batch amounts of admixtures are reported along with all other results. Scaling up to full-size loads and seasonal variations may require further adjustments. 8.3.2.2 Example 1, Method B—For the same scenario as presented in Example 1, Method A, several portland-cement concrete mixtures without slag cement are on file that could potentially be used in developing a first trial batch for a slag
cement concrete mixture. Steps 1 through 5 are the same as for Example 1, Method A. Abbreviated, these steps are as follows: 8.3.2.2.1 Step 1—f) = 7250 psi; maximum slump = 6 in.
Grade 100 slag cement will be used. 8.3.2.2.2 Step 2—

Materials Mass, Ib/yd? Neasity Volume, ft
Portland cement 683 3.15 3.475 Coarse aggregate (saturated
surface-dry) at 1% absorption 2045 2.72 12.049 Water 280 — 4.487 Anticipated entrapped air 1.5% _ 0.405
content ie . HRWRA, oz 9.2 1.2 0.123
Subtotal = 20.539
Therefore, 20.5 ft? is the total materials volume without fine aggregate. Applying the absolute volume method, the volume of the fine
aggregate is the total volume of 27.0 ft? less the combined
volume of all other ingredients, 20.5 ft, equals 6.46 ft. The computations for the fine aggregate mass for the trial batch basic mixture are as follows: Fine aggregate volume required to yield
27.0 ft? — 20.539 ft* = 6.461 ft*
Mass of fine aggregate at saturated surface-dry

fey = VAfe + 700 psi (3-3)

6.461 x (2.63 x 62.4) = 1060 Ib

fey = 1.1°7250) + 700

Basic mixture Method A

Sey = 8680 psi

[TABLE: Normative table]
[TABLE_CONTEXT: This table specifies: air content requirements; chemical admixture type classification and performance requirements.]
Materials Mass, Ib/yd? Relative density Volume, ft? Portland cement 683 3.15 3.475 Gaturated surtace-dry)] 2049 272 12.049 Fine aggregates 1060 2.63 6.461 Water 280 — 4.487 Anticipated entrapped 1.5% _ 0.405 air content Admixtures 9.2 1.2 0.123

8.3.2.2.3 Step 3—From Fig 8.4, the maximum strength point lies at the 45% slag cement content. 8.3.2.2.4 Step 4—From Fig. 8.4, the maximum strength point is 114% of the strength of the mixture without slag cement. 8.3.2.2.5 Step 5—The portion of the required average compressive strength f/,., which is relegated to portland
cement PCyysi> is PCy = (Se, J)00/[SCI %])
psi

Subtotal = 27.00
8.3.2.1.7 Step 7—
Amount of slag cement = 683 Ib/yd?(0.45) = 307 Ib/yd?

= (8680)(100/114)
