Repository: 1carloso1/FUVIA-Agent

File: data_clean/ASTM_C33-13/page_002.txt
[DOCUMENT: ASTM_C33-13]
[PAGE: 2/11]
[LAYOUT: continuous]
============================================================
Ally c33/C33M - 13

C342 Test Method for Potential Volume Change of Cement- Aggregate Combinations (Withdrawn 2001)*
C441 Test Method for Effectiveness of Pozzolans or Ground Blast-Furnace Slag in Preventing Excessive Expansion of
Concrete Due to the Alkali-Silica Reaction
C535 Test Method for Resistance to Degradation of Large- Size Coarse Aggregate by Abrasion and Impact in the Los
Angeles Machine
C586 Test Method for Potential Alkali Reactivity of Carbon- ate Rocks as Concrete Aggregates (Rock-Cylinder Method)
C595 Specification for Blended Hydraulic Cements
C618 Specification for Coal Fly Ash and Raw or Calcined Natural Pozzolan for Use in Concrete
C637 Specification for Aggregates for Radiation-Shielding Concrete
C638 Descriptive Nomenclature of Constituents of Aggre- gates for Radiation-Shielding Concrete
C666/C666M Test Method for Resistance of Concrete to Rapid Freezing and Thawing
C989 Specification for Slag Cement for Use in Concrete and Mortars
C1105 Test Method for Length Change of Concrete Due to Alkali-Carbonate Rock Reaction
C1157 Performance Specification for Hydraulic Cement
C1240 Specification for Silica Fume Used in Cementitious Mixtures
C1260 Test Method for Potential Alkali Reactivity of Ag- gregates (Mortar-Bar Method)
C1293 Test Method for Determination of Length Change of Concrete Due to Alkali-Silica Reaction
C1567 Test Method for Determining the Potential Alkali- Silica Reactivity of Combinations of Cementitious Mate- rials and Aggregate (Accelerated Mortar-Bar Method)
D75 Practice for Sampling Aggregates
D422 Test Method for Particle-Size Analysis of Soils
D2419 Test Method for Sand Equivalent Value of Soils and Fine Aggregate
D3665 Practice for Random Sampling of Construction Ma- terials
E11 Specification for Woven Wire Test Sieve Cloth and Test Sieves 2.2 Other Standards:
AASHTO T 330 Method of Test for the Qualitative Detec- tion of Harmful Clays of the Smectite Group in Aggre-
gates Using Methylene Blue” 3. Terminology 3.1 For definitions of terms used in this standard, refer to
Terminology C125. 4. Ordering and Specifying Information 4.1 The direct purchaser of aggregates shall include the information in 4.2 in the purchase order as applicable. A project

[TABLE: Normative table]
[TABLE_CONTEXT: This table specifies: aggregate grading and sieve analysis requirements; aggregate physical property limits.]
specifier shall include in the project documents information to
describe the aggregate to be used in the project from the applicable items in 4.3. 4.2 Include in the purchase order for aggregates the follow- ing information, as applicable: 4.2.1 Reference to this specification, as C33___, 4.2.2 Whether the order is for fine aggregate or for coarse aggregate, 4.2.3 Quantity, in metric tons or tons, 4.2.4 When the order is for fine aggregate: 4.2.4.1 Whether the restriction on reactive materials in 7.3 applies, 4.2.4.2 In the case of the sulfate soundness test (see 8.1)
which salt is to be used. If none is stated, either sodium sulfate or magnesium sulfate shall be used, 4.2.4.3 The appropriate limit for material finer than 75-um (No. 200) sieve (see Table 1). If not stated, the 3.0 % limit shall
apply, 4.2.4.4 The appropriate limit for coal and lignite (see Table 2). If not stated, the 1.0 % limit shall apply, 4.2.5 When the order is for coarse aggregate: 4.2.5.1 The grading (size number) (see 10.1 and Table 3), or alternate grading as agreed between the purchaser and aggre- gate supplier. 4.2.5.2 The class designation (see 11.1 and Table 4), 4.2.5.3 Whether the restriction on reactive materials in 11.2 applies, 4.2.5.4 In the case of the sulfate soundness test (see Table 4), which salt is to be used. If none is stated, either sodium sulfate or magnesium sulfate shall be used, and 4.2.6 Any exceptions or additions to this specification (see
Note 1). 4.3 Include in project specifications for aggregates the
following information, as applicable: 4.3.1 Reference to this specification, as C33___. 4.3.2 When the aggregate being described is fine aggregate: 4.3.2.1 Whether the restriction on reactive materials in 7.3 applies, 4.3.2.2 In the case of the sulfate soundness test (see 8.1)
which salt is to be used. If none is stated, either sodium sulfate or magnesium sulfate shall be used.
TABLE 1 Grading Requirements for Fine Aggregate Sieve (Specification E11) Percent Passing 9.5-mm (%-in.) 100
4.75-mm (No. 4) 95 to 100
2.36-mm (No. 8) 80 to 100 1.18-mm (No. 16) 50 to 85
600-ym (No. 30) 25 to 60
300-ym (No. 50) 5 to 30 150-um (No. 100) 0 to 10
75-um (No. 200) 0 to 3.048 4 For concrete not subject to abrasion, the limit for material finer than the 75-um (No. 200) sieve shall be 5.0 % maximum.
® For manufactured fine aggregate, if the material finer than the 75-~m (No. 200)
sieve consists of dust of fracture, essentially free of clay or shale, this limit shall be
5.0 % maximum for concrete subject to abrasion, and 7.0 % maximum for concrete not subject to abrasion.

*The last approved version of this historical standard is referenced on www.astm.org. ° AASHTO Standard Specifications, Part 2B: Tests. Available from American Association of State Highway and Transportation Officials (AASHTO), 444 N. Capitol St., NW, Suite 249, Washington, DC 20001, http:/Awww.transportation.org.
Copyright by ASTM Int'l (all rights reserved);

File: data_clean/ASTM_C33-13/page_003.txt
[DOCUMENT: ASTM_C33-13]
[PAGE: 3/11]
[LAYOUT: continuous]
============================================================
Ally c33/033M - 13
tut?

TABLE 2 Limits for Deleterious Substances in Fine Aggregate for

[TABLE: TABLE 2 Limits for Deleterious Substances in Fine Aggrega]
[TABLE_CONTEXT: This table specifies: chloride exposure classes and chloride ion content limits; cement chemical and physical property limits; aggregate grading and sieve analysis requirements.]
6.3 Fine aggregate failing to meet these grading require-
ments shall meet the requirements of this section provided that the supplier can demonstrate to the purchaser or specifier that concrete of the class specified, made with fine aggregate under consideration, will have relevant properties (see Note 5) at least equal to those of concrete made with the same ingredients, with the exception that the reference fine aggregate shall be selected from a source having an acceptable perfor-
mance record in similar concrete construction. Nore 3—Manufactured fine aggregate having elevated proportions of material passing the 75-um (No. 200) sieve may need further evaluation to
ensure that material passing the 75-um (No. 200) sieve is essentially
composed of dust of fracture derived from the parent rock in the crushing operation, and does not contain an appreciable level of clay minerals or
other deleterious constituents as described in Descriptive Nomenclature
C294. Because some of the dust of fracture may occur in the clay size range, defined here as material finer than 2 um, care must be taken to
properly differentiate these clay-sized materials from clay minerals.
Natural fine aggregate with elevated proportions of material passing the
75-um (No. 200) sieve may have higher potential for clay mineral content. Various means are available for characterizing these fines, such as
petrographic analysis (Guide C295), sand equivalent determination (Test
Method D2419), hydrometer analysis (Test Method D422), methylene
blue adsorption determination (AASHTO T 330) and X-ray diffraction analysis. While these techniques are useful for investigative purposes, no specific limits have been established for prediction of performance of
these materials in concrete under various intended service conditions.
Methylene blue adsorption and hydrometer analyses are believed to be
two relatively quick and reliable tests for characterization of material
passing the 75-um (No. 200) sieve to determine suitability for use in concrete. Research (1,2) has indicated that manufactured fine aggregate
with less than 4 % by mass finer than 2 um, and with methylene blue
adsorption values less than 5 mg/g generally is suitable for use in concrete.
Fine aggregate that exceeds these values also may be suitable for use
provided that fresh and hardened concrete properties are shown to be acceptable. Notre 4—Fine aggregate that conforms to the grading requirements of a specification, prepared by another organization such as a state transpor- tation agency, which is in general use in the area, should be considered as
having a satisfactory service record with regard to those concrete properties affected by grading. Nore 5—Relevant properties are those properties of the concrete that
are important to the particular application being considered. STP 169D°
provides a discussion of important concrete properties. 6.4 For continuing shipments of fine aggregate from a given source, the fineness modulus shall not vary more than 0.20
from the base fineness modulus. The base fineness modulus shall be that value that is typical of the source. The purchaser or specifier has the authority to approve a change in the base fineness modulus. Note 6—The base fineness modulus should be determined from
previous tests, or if no previous tests exist, from the average of the fineness modulus values for the first ten samples (or all preceding samples if less than ten) on the order. The proportioning of a concrete mixture may
be dependent on the base fineness modulus of the fine aggregate to be
used. Therefore, when it appears that the base fineness modulus is
considerably different from the value used in the concrete mixture, a suitable adjustment in the mixture may be necessary. 7. Deleterious Substances 7.1 The amount of deleterious substances in fine aggregate shall not exceed the limits prescribed in Table 2.

Concrete
Mass Percent
Item of Total Sample,
max
Clay lumps and friable particles 3.0
Coal and lignite: Where surface appearance of concrete 0.5 is of importance All other concrete 1.0
[TABLE: Table 2.]
[TABLE_CONTEXT: This table specifies: aggregate grading and sieve analysis requirements; aggregate physical property limits.]
4.3.2.3 The appropriate limit for material finer than the
75-um (No. 200) sieve (see Table 1). If not stated, the 3.0 % limit shall apply, and 4.3.2.4 The limit that applies with regard to coal and lignite (Table 2). If not stated, the 1.0 % limit shall apply. 4.3.3 When the aggregate being described is coarse aggregate, include: 4.3.3.1 The nominal maximum size or sizes permitted,
based on thickness of section or spacing of reinforcing bars or other criteria. In lieu of stating the nominal maximum size, the specifier shall designate an appropriate size number or numbers (see 10.1 and Table 3). Designation of a size number to indicate a nominal size shall not restrict the person responsible for selecting proportions from combining two or more gradings of
aggregate to obtain a desired grading, provided that the
gradings are not otherwise restricted by the project specifier
and the nominal maximum size indicated by the size number is not exceeded, 4.3.3.2 The class designation (see 11.1 and Table 4), 4.3.3.3 Whether the restriction on reactive materials in 11.2 applies, 4.3.3.4 In the case of the sulfate soundness test (see Table 4), which salt is to be used. If none is stated, either sodium sulfate or magnesium sulfate shall be used, and 4.3.4 The person responsible for selecting the concrete proportions if other than the concrete producer. 4.3.5 Any exceptions or additions to this specification (see
Note 1).
FINE AGGREGATE
5. General Characteristics 5.1 Fine aggregate shall consist of natural sand, manufac- tured sand, or a combination thereof.
[TABLE: Table 1). If not stated, the 3.0 % limit shall apply, and]
[TABLE_CONTEXT: This table specifies: cement chemical and physical property limits; aggregate grading and sieve analysis requirements; chemical admixture type classification and performance requirements.]
6. Grading 6.1 Sieve Analysis—Fine aggregate, except as provided in 6.2 and 6.3 shall be graded within the limits in Table 1. Norse 2—Concrete with fine aggregate gradings near the minimums for
percent passing the 300 um (No.50) and 150 um (No.100) sometimes have difficulties with workability, pumping or excessive bleeding. The addition
of entrained air, additional cement, or the addition of an approved mineral
admixture to supply the deficient fines, are methods used to alleviate such difficulties. 6.2 The fine aggregate shall have not more than 45 %
passing any sieve and retained on the next consecutive sieve of
those shown in 6.1, and its fineness modulus shall be not less
than 2.3 nor more than 3.1.

® Significance of Tests and Properties of Concrete and Concrete Making Materials, STP 169D, ASTM, 2006.

Copyright by ASTM Int'l (all rights reserved);

File: data_clean/ASTM_C33-13/page_004.txt
[DOCUMENT: ASTM_C33-13]
[PAGE: 4/11]
[LAYOUT: continuous]
============================================================
tun
All c33/¢33M - 13

(QL‘ON0}7“ON)
(91‘ON0}‘ul&%)
(8‘ON0}‘Ul8%)
(7‘ON0}‘Ul%)
(7‘ON0}‘Ul%)
(Ul%O}%%)
(7“ONO}“Ul1)
(‘Ul&%©}1)
(‘ul0}1)
(vy“ONO}‘ul%1)
(Ul%0141)
(7“ON0}‘ulZ)
(Ul|O}2)
(UlAbO}Zz)
(Ul40}=)
8ZIS|eUIWON
Copyright by ASTM Int'l (all rights reserved);

File: data_clean/ASTM_C33-13/page_005.txt
[DOCUMENT: ASTM_C33-13]
[PAGE: 5/11]
[LAYOUT: continuous]
============================================================
‘(poArdasal syy3iI Tye) [JUT WLLSV Aq 1ysAdoz
TABLE 4 Limits for Deleterious Substances and Physical Property Requirements of Coarse Aggregate for Concrete
Norse 1—See Fig. | for the location of the weathering regions and Note 10 for guidance in using the map. The weathering regions are defined as follows:
(S) Severe Weathering Region—A cold climate where concrete is exposed to deicing chemicals or other aggressive agents, or where concrete may become saturated by continued contact with moisture or free water prior to repeated freezing and thawing.
(M) Moderate Weathering Region—A climate where occasional freezing is expected, but where concrete in outdoor service will not be continually exposed to freezing and thawing in the presence of moisture or to deicing chemicals.
(N) Negligible Weathering Region—A climate where concrete is rarely exposed to freezing in the presence of moisture.

Maximum Allowable, % Sum of Clay

cl rump: Fre Material M
Class Type or Location of Concrete ay Chert (Less able Finer agnesium
Designation Construction Lumps and Than 2.40 sp Particles, Than 75-um Coal and Abrasion“ Sulfate
Friable Par- and Lignite Soundness

; gr SSD) (No. 200) B
ticles Chert (Less Sieve (5 cycles)
Than 2.40 sp gr SSD)

Severe Weathering Regions
1S Footings, foundations, columns and 10.0 we we 1.0° 1.0 50
beams not exposed to the weather, in-

terior floor slabs to be given coverings
28 Interior floors without coverings 5.0 on ve 1.0° 0.5 50 ve
3S Foundation walls above grade, retaining 5.0 5.0 7.0 1.0° 0.5 50 18 walls, abutments, piers, girders, and
beams exposed to the weather
4S Pavements, bridge decks, driveways 3.0 5.0 5.0 1.0° 0.5 50 18

El - NEEO/EE9 Atay

and curbs, walks, patios, garage floors,
exposed floors and porches, or water- front structures, subject to frequent

wetting
5S Exposed architectural 2.0 3.0 3.0 1.0° 0.5 50 18

or decorative concrete
Moderate Weathering Regions
1M Footings, foundations, columns, and 10.0 we ves 1.0° 1.0 50
beams not exposed to the weather, in-

terior floor slabs to be given coverings
2M Interior floors without coverings 5.0 we an 1.0° 0.5 50 an
3M Foundation walls above grade, retaining 5.0 8.0 10.0 1.0° 0.5 50 18 walls, abutments, piers, girders, and
beams exposed to the weather
4M Pavements, bridge decks, driveways 5.0 5.0 7.0 1.0° 0.5 50 18

and curbs, walks, patios, garage floors, exposed floors
and porches, or water- front structures subject to frequent wet-

ting
5M Exposed architectural 3.0 3.0 5.0 1.0° 0.5 50 18

or decorative concrete
Negligible Weathering Regions
1N Slabs subject to traffic abrasion, bridge 5.0 1.0° 0.5 50 decks, floors, sidewalks, pavements
2N All other classes of concrete 10.0 on ve 1.0° 1.0 50

[TABLE: Normative table]
[TABLE_CONTEXT: This table specifies: aggregate grading and sieve analysis requirements; aggregate physical property limits.]
4 Crushed air-cooled blast-furnace slag is excluded from the abrasion requirements. The rodded or jigged bulk density (unit weight) of crushed air-cooled blast-furnace slag shall be not less than 1120 kg/m? [70 Ib/ft*).
The grading of slag used in the bulk density (unit weight) test shall conform to the grading to be used in the concrete. Abrasion loss of gravel, crushed gravel, or crushed stone shall be determined on the test size or ® The allowable limits for soundness shall be 12 % if sodium sulfate is used.
© This percentage under either of the following conditions: (1) is permitted to be increased to 1.5 if the material is essentially free of clay or shale; or (2) if the source of the fine aggregate to be used in the concrete is
known to contain less than the specified maximum amount passing the 75-um (No. 200) sieve Table 1 the percentage limit (L) on the amount in the coarse aggregate is permitted to be increased to L = 1 + [(P)/(100 —- P)]
(T- A), where P = percentage of sand in the concrete as a percent of total aggregate, 7 = the Table 1 limit for the amount permitted in the fine aggregate, and A = the actual amount in the fine aggregate. (This provides
a weighted calculation designed to limit the maximum mass of material passing the 75-um (No. 200) sieve in the concrete to that which would be obtained if both the fine and coarse aggregate were supplied at the
maximum tabulated percentage for each of these ingredients.)

sizes most nearly corresponding to the grading or gradings to be used in the concrete. When more than one grading is to be used, the limit on abrasion loss shall apply to each.

File: data_clean/ASTM_C33-13/page_006.txt
[DOCUMENT: ASTM_C33-13]
[PAGE: 6/11]
[LAYOUT: continuous]
============================================================
Ally ©33/¢33M - 13
tui!
[TABLE: Normative table]
[TABLE_CONTEXT: This table specifies: aggregate grading and sieve analysis requirements.]
used as aggregate, may reduce freeze-thaw resistance, affect air void properties or degrade during handling, mixing, or placing. Crushed
concrete may have constituents that would be susceptible to alkali-
aggregate reactivity or sulfate attack in the new concrete or may bring sulfates, chlorides, or organic material to the new concrete in its pore structure. 10. Grading 10.1 Coarse aggregates shall conform to the requirements
prescribed in Table 3 for the size number specified. Note 8—The ranges shown in Table 3 are by necessity very wide in
order to accommodate nationwide conditions. For quality control of any specific operation, a producer should develop an average grading for the particular source and production facilities, and should control the produc- tion gradings within reasonable tolerances from this average. Where
coarse aggregate size numbers 357 or 467 are used, the aggregate should
be furnished in at least two separate sizes. 11. Deleterious Substances 11.1 Except for the provisions of 11.3, the limits given in
Table 4 shall apply for the class of coarse aggregate designated in the purchase order or other document (see Note 9 and Note 10). If the class is not specified, the requirements for Class 3S,
3M, or IN shall apply in the severe, moderate, and negligible
weathering regions, respectively (see Table 4 and Fig. 1). Nott 9—The specifier of the aggregate should designate the class of
coarse aggregate to be used in the work, based on weathering severity, abrasion, and other factors of exposure (see Table 4 and Fig. 1) . The limits for coarse aggregate corresponding to each class designation are expected to ensure satisfactory performance in concrete for the respective type and location of construction. Selecting a class with unduly restrictive limits
may result in unnecessary cost if materials meeting those requirements are
not locally available. Selecting a class with lenient limits may result in unsatisfactory performance and premature deterioration of the concrete.
While concrete in different parts of a single structure may be adequately
made with different classes of coarse aggregate, the specifier may wish to
require the coarse aggregate for all concrete to conform to the same more restrictive class to reduce the chance of furnishing concrete with the
wrong class of aggregate, especially on smaller projects. Norte 10—For coarse aggregate in concrete exposed to weathering, the
map with the weathering regions shown in Fig. 1 is intended to serve only as a guide to probable weathering severity. Those undertaking construction, especially near the boundaries of weathering regions, should consult local weather bureau records for amount of winter precipitation
and number of freeze-thaw cycles to be expected, for determining the
weathering severity for establishing test requirements of the coarse aggregate. For construction at altitudes exceeding 1520 m [5000 ft] above sea level, the likelihood of more severe weathering than indicated by the
map should be considered. In arid areas, severity of weathering may be less than that indicated. In either case, the definitions of weathering severity in Table 4 would govern. If there is doubt in choosing between
two regions, select the more severe weathering region. 11.2 Coarse aggregate for use in concrete that will be subject to wetting, extended exposure to humid atmosphere, or
contact with moist ground shall not contain any materials that are deleteriously reactive with the alkalies in the cement in an
amount sufficient to cause excessive expansion of mortar or concrete except that if such materials are present in injurious
amounts, the coarse aggregate is not prohibited when used with a cement containing less than 0.60 % alkalies calculated as
sodium oxide equivalent (Na,O + 0.658K,O), if there is a satisfactory service record evaluation, or with the addition of a material that has been shown to prevent harmful expansion due to the alkali-aggregate reaction. (See Appendix X1, X1.1.2, X1.1.3)

7.2. Organic Impurities: 7.2.1 Fine aggregate shall be free of injurious amounts of organic impurities. Except as herein provided, aggregates subjected to the test for organic impurities and producing a color darker than the standard shall be rejected. 7.2.2 Use of a fine aggregate failing in the test is not prohibited, provided that the discoloration is due principally to the presence of small quantities of coal, lignite, or similar discrete particles. 7.2.3 Use of a fine aggregate failing in the test is not prohibited, provided that, when tested for the effect of organic impurities on strength of mortar, the relative strength at 7 days, calculated in accordance with Test Method C87, is not less than
95 %. 7.3 Fine aggregate for use in concrete that will be subject to wetting, extended exposure to humid atmosphere, or contact
with moist ground shall not contain any materials that are deleteriously reactive with the alkalies in the cement in an
amount sufficient to cause excessive expansion of mortar or concrete, except that if such materials are present in injurious
amounts, use of the fine aggregate is not prohibited when used
with a cement containing less than 0.60 % alkalies calculated as sodium oxide equivalent (Na,O + 0.658K,O), if there is a satisfactory service record evaluation, or with the addition of a material that has been shown to prevent harmful expansion due to the alkali-aggregate reaction. (See Appendix X1, X1.1.2, X1.1.3) 8. Soundness 8.1 Except as provided in 8.2 and 8.3, fine aggregate
subjected to five cycles of the soundness test shall have a
weighted average loss not greater than 10 % when sodium sulfate is used or 15 % when magnesium sulfate is used. 8.2 Fine aggregate failing to meet the requirements of 8.1 shall be regarded as meeting the requirements of this section
provided that the supplier demonstrates to the purchaser or specifier that concrete of comparable properties, made from similar aggregate from the same source, has given satisfactory service when exposed to weathering similar to that to be
encountered. 8.3 Fine aggregate not having a demonstrable service record
and failing to meet the requirements of 8.1 shall be regarded as
meeting the requirements of this section provided that the supplier demonstrates to the purchaser or specifier it gives satisfactory results in concrete subjected to freezing and
thawing tests (see Test Method C666/C666M).
COARSE AGGREGATE
9. General Characteristics 9.1 Coarse aggregate shall consist of gravel, crushed gravel,
crushed stone, air-cooled blast furnace slag, or crushed
hydraulic-cement concrete (see Note 7), or a combination thereof, conforming to the requirements of this specification. Norse 7—Although crushed hydraulic-cement concrete has been used as
an aggregate with reported satisfactory results, its use may require some additional precautions. Mixing water requirements may be increased
because of the harshness of the aggregate. Partially deteriorated concrete,
Copyright by ASTM Int'l (all rights reserved);

File: data_clean/ASTM_C33-13/page_007.txt
[DOCUMENT: ASTM_C33-13]
[PAGE: 7/11]
[LAYOUT: continuous]
============================================================
All c33/C33M - 13

Severe VY, Moderate [
Negligible Weathering Regions

FIG. 1 Location of Weathering Regions
[TABLE: Normative table]
[TABLE_CONTEXT: This table specifies: chloride exposure classes and chloride ion content limits; aggregate grading and sieve analysis requirements; aggregate physical property limits.]
12.1.1 Sampling—Practice D75 and Practice D3665. 12.1.2 Grading and Fineness Modulus—Test Method C136. 12.1.3 Amount of Material Finer than 75-um (No. 200)
Sieve—Test Method C117. 12.1.4 Organic Impurities—Test Method C40. 12.1.5 Effect of Organic Impurities on Strength—Test
Method C87. 12.1.6 Soundness—Test Method C88. 12.1.7 Clay Lumps and Friable Particles— Test Method
C142. 12.1.8 Coal and Lignite—Test Method C123, using a liquid
of 2.0 specific gravity to remove the particles of coal and lignite. Only material that is brownish-black, or black, shall be considered coal or lignite. Coke shall not be classed as coal or lignite. 12.1.9 Bulk Density (Unit Weight) of Slag—Test Method
C29/C29M. 12.1.10 Abrasion of Coarse Aggregate—Test Method C131
or Test Method C535. 12.1.11 Reactive Aggregates—See Appendix X1. 12.1.12 Freezing and Thawing—Procedures for making freezing and thawing tests of concrete are described in Test
Method C666/C666M. 12.1.13 Chert—Test Method C123 is used to identify par- ticles in a sample of coarse aggregate lighter than 2.40 specific

11.3 Coarse aggregate having test results exceeding the limits specified in Table 4 shall be regarded as meeting the requirements of this section provided the supplier demonstrates to the purchaser or specifier that concrete made with similar
aggregate from the same source has given satisfactory service
when exposed in a similar manner to that to be encountered; or, in the absence of a demonstrable service record, provided that the aggregate produces concrete having satisfactory relevant properties (see Note 5). METHODS OF SAMPLING AND TESTING 12. Methods of Sampling and Testing 12.1 Sample and test the aggregates in accordance with the
following methods, except as otherwise provided in this specification. Make the required tests on test specimens that
comply with requirements of the designated test methods. It is not prohibited to use the same test specimen for sieve analysis
and for determination of material finer than the 75-um (No.
200) sieve. The use of separated sizes from the sieve analysis is acceptable for soundness or abrasion tests, however, addi- tional test specimen preparation is required (see Note 11). For other test procedures and the evaluation of potential alkali reactivity, when required, use independent test specimens. Nore 11—The material used for the soundness test requires resieving to
allow proper test specimen preparation as specified in Test Method C88.
Copyright by ASTM Int'l (all rights reserved);

File: data_clean/ASTM_C33-13/page_008.txt
[DOCUMENT: ASTM_C33-13]
[PAGE: 8/11]
[LAYOUT: continuous]
============================================================
Ally c33/C33M - 13

gravity, and Guide C295 to identify which of the particles in the light fraction are chert. 13. Keywords 13.1 aggregates; coarse aggregate; concrete aggregates; fine aggregate
APPENDIX
(Nonmandatory Information)

X1. METHODS FOR EVALUATING POTENTIAL FOR DELETERIOUS EXPANSION DUE TO ALKALI REACTIVITY OF AN

AGGREGATE
X1.1 Introduction X1.1.1 Laboratory Methods—Many test methods for evalu- ating the potential for deleterious expansion due to alkali reactivity of an aggregate have been proposed and some have
been adopted as ASTM standards. However, there is no general agreement on the relation between the results of these tests and the amount of expansion to be expected or tolerated in service. Therefore, evaluation of the suitability of an aggregate should be based upon judgment, interpretation of test data, and results of examinations of concrete structures containing the same aggregates and similar cementitious materials having similar levels of alkalies. Results of the tests referred to in this
appendix may assist in making the evaluation. When interpret- ing expansion of laboratory specimens, consideration should be given not only to expansion values at specific ages, but also to the shape of the expansion curve, which may indicate
whether the expansion is leveling off or continuing at a constant or accelerating rate. X1.1.2 Service Record Evaluation—Valid, comparable con- crete service record data, if available, should take precedence over laboratory test results in most cases. To be considered valid, a record of satisfactory service should be available for at least 10 years for aggregates, cementitious materials, and exposures sufficiently similar to those in which an aggregate is being considered for future use. Longer periods of documented service may be required for proposed work designed for a particularly long service life in moist conditions, or if labora- tory test results show that the aggregate may be deleteriously reactive. X1.1.3 Mitigation of Alkali-Aggregate Reaction—If an ag- gregate has been judged to be potentially deleteriously reactive in concrete either through laboratory or service record evaluation, use of the aggregate should be considered with
measures known to prevent excessive expansion due to alkali- aggregate reaction. See the mitigation sections in this appendix
under X1.3 Alkali-Silica Reaction and X1.4 Alkali-Carbonate
Rock Reaction and References cited for discussion of preven- tion strategies for new concrete.

X1.2 Background X1.2.1 Background information on alkali-aggregate reac-
tion can be found in Ref (3)’, Descriptive Nomenclature C294,
and Guide C295 as discussed as follows. Additional discussion is included in Refs (4) (5). These references address both alkali-silica reaction and alkali-carbonate rock reaction. X1.2.1.1 Descriptive Nomenclature C294 for Constituents of Concrete Aggregates—This nomenclature provides descrip- tions of constituents of mineral aggregates and includes dis- cussion of which have been associated with deleterious expan- sion due to alkali reaction. X1.2.1.2 Guide C295 (Petrographic Examination of
Aggregates )—This guide outlines the procedures for examin- ing an aggregate sample or a sample from a potential aggregate source to determine whether substances that are potentially deleteriously reactive are present; and, if so, in what amounts. X1.2.1.3 Alkali-Silica Reaction—Certain materials are
known to be potentially deleteriously alkali-silica reactive.
These include forms of silica such as opal, chalcedony, tridymite, and _ cristobalite; cryptocrystalline and microcrystalline, strained, or highly fractured quartz; and intermediate to acid (silica-rich) volcanic glass such as is likely to occur in rhyolite, andesite, or dacite. Determination of the presence and quantities of these materials by petrographic
examination is helpful in evaluating potential alkali reactivity.
An aggregate can be potentially deleteriously reactive when
some of these materials, such as opal, are present in very small quantities (for example, 1 %). X1.2.1.4 Alkali-Carbonate Rock Reaction—The reaction of dolomite in certain carbonate rocks with alkalies has been associated with deleterious expansion of concrete containing such rocks as coarse aggregate. The most rapidly reactive carbonate rocks possess a characteristic texture in which relatively large crystals of dolomite are scattered in a finer- grained matrix of calcite and clay. These rocks also have a
” The boldface numbers in parentheses refer to the list of references at the end of this standard.

Copyright by ASTM Int'l (all rights reserved);

File: data_clean/ASTM_C33-13/page_009.txt
[DOCUMENT: ASTM_C33-13]
[PAGE: 9/11]
[LAYOUT: continuous]
============================================================
All c33/C33M - 13

composition in which the carbonate portion consists of sub- stantial amounts of both dolomite and calcite, and the acid- insoluble residue contains a significant amount of clay. Certain purely dolomitic rocks also may produce slow expansion in concrete.

mance Specification C1157 with Option R. These procedures are similar to the provisions of Test Method C441 discussed as follows for mineral admixtures and ground slag. X1.3.3 Test Method C342 (Mortar Bars Subjected to
Changes in Moisture and Temperature)—This withdrawn test
method was intended for research concerning the potential expansion of cement-aggregate combinations involving se- lected aggregates found in parts of Oklahoma, Kansas, Nebraska, and Iowa. Due to the specimen conditioning procedures, the expansion of mortar bars in this test method
may not be related to alkali-silica reaction under normal- temperature conditioning. Data on the use of this test method are given in the references cited in a footnote in the test method. It is indicated that cement-aggregate combinations tested by this procedure in which expansion equals or exceeds 0.20 % at an age of 1 year may be considered unsatisfactory for use in concrete exposed to wide variations of temperature and degree of saturation with water. This test method is not
recommended for use in regions other than previously cited. X1.3.4 Test Method C1260 (Mortar-Bar Method for Poten- tial Alkali Reactivity of Aggregate)—This test method is an accelerated screening technique developed for the detection of materials that develop deleterious expansions slowly over a long period of time. Some aggregates that perform well in the field have been shown to fail this test (6, 7). Results of this test
method should not be used for rejection of aggregates unless it has been established using the sources of supplementary information cited in the test method that the detected expansion is actually due to alkali-silica reaction. There is good agree-
ment in the published literature cited in the test method for the expansion limits: (/) expansions of less than 0.10 % at 16 days after casting are indicative of innocuous behavior in most cases; (2) expansions of more than 0.20 % at 16 days are indicative of potentially deleterious expansion; and (3) expan- sions between 0.10 and 0.20% at 16 days include both aggregates that are known to be innocuous and deleterious in field performance. If test results indicate expansion greater than 0.10 % at 16 days, the aggregate should be tested in accordance with Test Method C1293 unless appropriate field experience demonstrates that it does not cause deleterious
expansion in concrete. (See X1.3.6.) X1.3.5 Test Method C1293 (Concrete Prism Method for Alkali-Silica Reactivity )—The test method evaluates the aggre- gates independently, or combinations of aggregate with cemen- titious materials composted of hydraulic cement and pozzolan or ground granulated blast-furnace slag for potential alkali- silica reaction expansion using concrete prisms. The test
method is accelerated by using an elevated alkali content and Test Method C227 exposure conditions. The appendix to Test
Method C1293 provides guidance on interpretation of the results. When evaluating aggregates independently, those with expansions equal to or greater than 0.04 % at one year are considered potentially deleteriously reactive. When evaluating combinations of hydraulic cement and pozzolan or ground granulated blast-furnace slag, the test is extended to two years

X1.3 Alkali-Silica Reaction X1.3.1 Test Method C289 (Chemical Method)—The results
of the test are values for the quantities of dissolved silica (S,)
and reduction in alkalinity (R,) for each of the three test portions from the prepared aggregate test sample. Aggregates represented by plotted points (S., R,), which lie on the deleterious side of the solid curve of Fig. X1.1 of Test Method
C289 usually should be considered potentially reactive. Three
regions are delineated in the figure: (/) aggregates considered
innocuous; (2) aggregates considered potentially deleterious;
and (3) aggregates considered deleterious. Aggregates repre- sented by points lying in the potentially deleterious region
above the dashed line in Fig. X1.1 of Test Method C289 may give relatively low expansions in mortar or concrete even
though they are extremely reactive with alkalies. The test can
be made quickly and can provide helpful information, except for slowly reactive rocks such as some granitic gneiss and quartzite. Also, as pointed out in the appendix to Test Method
C289, the results may not be correct for aggregates containing
carbonates or magnesium silicates, such as antigorite (serpentine), or constituents producing late-slow reactivity. See the appendix to Test Method C289 for a discussion of the interpretation of results and applicable references. If test results indicate deleterious or potentially deleterious character, the aggregates should be tested in accordance with Test Methods
C227 or C1293 to verify the potential for expansion in concrete. X1.3.2 Test Method C227 (Mortar-Bar Method for Cement-
Aggregate Combinations)—The results of this test method, when a high-alkali cement is used, furnish information on the likelihood of potentially deleterious expansion occurring. The alkali content of the portland cement should be at least 0.8 %,
expressed as percent sodium oxide equivalent (%Na,O + 0.658
x %K,O). Combinations of aggregate and cementitious mate- rials that have produced excessive expansions in this test
method should be considered potentially reactive. While the line of demarcation between innocuous and potentially delete- rious combinations is not clearly defined, expansion is gener- ally considered to be excessive if it exceeds 0.05 % at 3 months or 0.10 % at 6 months. Expansions greater than 0.05 % at 3
months should not be considered excessive when the 6-month
expansion remains below 0.10 %. Data for the 3-month tests
should be considered only when 6-month results are not available. The limits may not be conservative for slowly reactive aggregates. Test Method C227 is not suitable for slowly reactive aggregates, and its use for this purpose is not
advised (3, 4). Aggregates suspected of being slowly reactive
should be evaluated using Test Method C1260 or Test Method
C1293. Test Method C227 is also used with a specific reactive glass aggregate to verify the mitigation effectiveness of
blended cements meeting Specification C595, with the Table 2 optional mortar expansion requirement, and meeting Perfor-
Copyright by ASTM Int'l (all rights reserved);
