Repository: 1carloso1/FUVIA-Agent

File: data_clean/ASTM_C33-13/page_010.txt
[DOCUMENT: ASTM_C33-13]
[PAGE: 10/11]
[LAYOUT: continuous]
============================================================
Ally c33/C33M - 13

using the 0.04 % expansion limit. This test method is consid-
ered to be the most reliable procedure among ASTM Test
Methods for the evaluation of aggregates for alkali-silica reaction. X1.3.6 Mitigation of Alkali-Silica Reaction—Normally if an
aggregate is shown to be nonreactive or innocuous by produc-
ing little or no expansion in Test Method C1260 or Test Method
C1293, no mitigation is necessary. Similarly, if the aggregate has a long satisfactory service record with similar cementitious materials having similar or higher alkali levels, no mitigation is necessary. On the other hand, use of aggregates judged to be potentially deleteriously alkali-silica reactive should be con- sidered with the use of measures known to prevent excessive
expansion. These include measures such as: low-alkali cement (Specification C150 with the low-alkali option); blended ce-
ments (Specification C595 with the Table 2 optional mortar
expansion requirement or Performance Specification C1157
with Option R); pozzolanic materials (meeting the optional physical requirement on effectiveness in controlling alkali- silica reaction in Specification C618 or reactivity with cement alkalies in Specification C1240 for silica fume); or ground slag
(shown to be effective in preventing excessive expansion of
concrete due to alkali-aggregate reaction as discussed in
Appendix X3 of Specification C989). The effectiveness of the cementitious materials or admixtures, or both, chosen to mitigate a potentially reactive aggregate should be demon- strated through tests of the individual materials, or tests of the
proposed combination in concrete. X1.3.7 Test Method C441 (Mortar-Bar Method for Effec- tiveness of Mineral Admixtures or Ground Blast-Furnace Slag in Preventing Excessive Expansion of Concrete Due to the Alkali-Silica Reaction)—This test method evaluates cementi- tious materials in mortar bars as in Test Method C227 using highly-reactive borosilicate glass as the aggregate. Specifica- tion C618 provides a criterion for its use as applied to fly ash
and raw or calcined natural pozzolans when sampled and tested in accordance with Test Methods C311 by comparison with a control mortar made with low-alkali cement. Specification
C1240 provides criteria for the use of Test Method C441 to evaluate silica fume for controlling expansion. Appendix X3 to Specification C989 describes its use for ground granulated blast-furnace slag. Project specific materials can be evaluated
by proportioning the mortars according to the Job Mixture clause. In evaluating the results of this test, it should be
recognized that borosilicate glass is more reactive than most construction aggregates; therefore, the amount of a given
pozzolan or ground slag necessary to control expansion with a portland cement of given alkali content may be higher than
needed to avoid deleterious expansion with a particular con- struction aggregate. X1.3.8 Test Method C1567 (Accelerated Mortar-Bar
Method for Determining the Potential Alkali-Silica Reactivity of Combinations of Cementitious Materials and Aggregate )—
This test method evaluates specific combinations of aggregate

with cementitious materials composed of hydraulic cement and
pozzolans or ground granulated blast-furnace slag under stor-
age conditions described in Test Method C1260. Because
mortar specimens are stored in IN NaOH solution, the test may
underestimate the effectiveness of cementitious materials that rely to a significant degree on low alkali content for mitigation. In general, expansions less than 0.10% at 16 days are considered to indicate effective control of potential ASR- related expansion of the aggregate by the specific combination
of cementitious materials. X1.3.9 The use of Test Method C1293 to evaluate the
mitigation of potentially reactive aggregates is discussed in X1.3.5.
X1.4 Alkali-Carbonate Rock Reaction X1.4.1 Test Method C586 (Rock Cylinders Method for
Alkali-Carbonate Rock Reaction)—Rocks that are capable of potentially deleterious carbonate rock reaction are relatively infrequent and seldom constitute a significant proportion of a deposit of rock being considered for use in making aggregate for concrete. Test Method C586 has been successfully used in research and in preliminary screening of aggregate sources to indicate the presence of material with a potential for deleteri-
ous expansions when used in concrete. X1.4.2 Test Method C1105 (Concrete-Prism Method for
Alkali-Carbonate Rock Reaction)—This test method is in- tended to evaluate specific combinations of materials in con- crete when the aggregate is regarded as susceptible to delete- rious expansion in service due to the alkali-carbonate rock reaction. The appendix to Test Method C1105 provides general
information and references concerning the interpretation of results. A cement-aggregate combination might reasonably be classified as potentially deleteriously reactive if the average
expansion of six concrete specimens is equal to or greater than:
0.015 % at 3 months; 0.025 % at 6 months; or 0.030 % at 1 year. Data for later ages are preferred. X1.4.3 Mitigation of Alkali-Carbonate Rock Reaction—
Normally, if a carbonate rock does not show the characteristic texture and composition associated with this type of reaction, or if it does not produce expansion in rock cylinders (Test
Method C586) or concrete prisms (Test Method C1105), no
mitigation is necessary for alkali-carbonate rock reaction. Similarly, if the aggregate has a long satisfactory service record
with similar materials and conditions, no mitigation is neces- sary. On the other hand, use of aggregates judged to be potentially deleteriously alkali-carbonate reactive in concrete is not recommended unless it can be shown that mitigation
methods will be effective. Pozzolans generally have not been
found to control alkali-carbonate rock reaction. Measures
suggested for mitigation includes: avoiding reactive carbonate rocks; selective quarrying; diluting reactive rock to less than
20 % of the aggregate in the concrete; use of smaller maximum size; and the use of very low alkali cement.

Copyright by ASTM Int'l (all rights reserved);
10

File: data_clean/ASTM_C33-13/page_011.txt
[DOCUMENT: ASTM_C33-13]
[PAGE: 11/11]
[LAYOUT: continuous]
============================================================
Af c33/¢33M - 13
seri? REFERENCES

(1) Ahn, N. and Fowler, D. W., “An Experimental Study on the Guidelines for Using Higher Contents of Aggregate Microfines in Portland Cement Concrete,” ICAR Research Report 102-1F, Interna- tional Center for Aggregates Research, University of Texas, Austin,
TX, 2001, 435 pp. (http://www.icar.utexas.edu/publications/101_2F/ 101_2Cvr.pdf) Norvell, J.K., Stewart, J.G., Juenger, M.C.G and Fowler, D.W., “Influence of Clay and Clay-Sized Particles on Concrete Performance, *Journal of Materials in Civil Engineering, ASCE, Vol 19, No. 12,
December 2007, pp. 1053-1059. Significance of Tests and Properties of Concrete and Concrete-
Making Materials, Klieger, Paul and Lamond, Joseph F., Eds, ASTM
STP 169C, 1994, 623 pages. See Chapter 31 on “Petrographic
Evaluation of Concrete Aggregates,” by Richard C. Mielenz, Chapter
32 on “Alkali-Silica Reactions in Concrete” by David Stark, and
Chapter 33 on “Alkali-Carbonate Rock Reaction” by Michael A.
Ozol. — “State-of-the-Art Report on Alkali-Aggregate Reactivity” by ACI
Committee 221 on Aggregates, ACI 221.1R-98, American Concrete

Institute, Farmington Hills, MI, 1998 , 31 pages. (5) Alkali-Aggregate Reaction in Concrete, Berube, M. A., Fournier, B., and Durand, Eds, Proceedings of the 11 International Conference, Quebec City, Canada, June 2000, 1402 pages. (Note—This confer- ence and proceedings includes information on ASR and ACR in concrete by researchers and experts from all over the world. Copies of the volume can be obtained from the International Centre for Sustainable Development of Cement and Concrete, 405 Rochester Street, Ottawa, Ontario, Canada, K1A 0G1.) Hooton, R.D., and Rogers, C.A., “Evaluation of Rapid Test Methods for Detecting Alkali-Reactive Aggregates,” Proceedings of Eighth International Conference on Alkali-Aggregate Reaction, Kyoto, 1989, pp. 439-444. Fournier, B., and Berube, M.A., “Application of the NBRI Acceler- ated Mortar Bar Test to Siliceous Carbonate Aggregates Produced in the St. Lawrence Lowlands, Part 2: Proposed Limits, Rates of Expansion, and Microstructure of Reaction Products,” Cement and Concrete Research, Vol 21, 1991, pp. 1069-1082.
SUMMARY OF CHANGES

Committee C09 has identified the location of selected changes to this specification since the last issue,
C33/C33M — Ila, that may impact the use of this specification. (Approved January 1, 2013.)

(/) Revised Table 4.

Committee C09 has identified the location of selected changes to this specification since the last issue,
C33/C33M — 11, that may impact the use of this specification. (Approved August 1, 2011.)

(/) Revised 4.2.4.3 and 4.3.2.3 to reflect revised location of
75-um (No. 200) sieve limits.

(3) Revised 6.3 to add new Note 3 providing guidance on characterization of material passing the 75-um (No. 200) sieve.

(2) Moved 75-um (No. 200) sieve limits and associated notes Renumbered subsequent notes.
from Table 2 to new Table 1 and renumbered subsequent (4) Inserted additional references from new Note 3 into

tables. References section.

Committee C09 has identified the location of selected changes to this specification since the last issue,
C33/C33M — 08, that may impact the use of this specification. (Approved January 1, 2011.)

(1) Inserted service record provisions in 7.3 and 11.2.

ASTM International takes no position respecting the validity of any patent rights asserted in connection with any item mentioned in this standard. Users of this standard are expressly advised that determination of the validity of any such patent rights, and the risk

of infringement of such rights, are entirely their own responsibility.

This standard is subject to revision at any time by the responsible technical committee and must be reviewed every five years and if not revised, either reapproved or withdrawn. Your comments are invited either for revision of this standard or for additional standards
and should be addressed to ASTM International Headquarters. Your comments will receive careful consideration at a meeting of the responsible technical committee, which you may attend. If you feel that your comments have not received a fair hearing you should
make your views known to the ASTM Committee on Standards, at the address shown below.
This standard is copyrighted by ASTM International, 100 Barr Harbor Drive, PO Box C700, West Conshohocken, PA 19428-2959,
United States. Individual reprints (single or multiple copies) of this standard may be obtained by contacting ASTM at the above
address or at 610-832-9585 (phone), 610-832-9555 (fax), or service@astm.org (e-mail); or through the ASTM website
(www.asim.org). Permission rights to photocopy the standard may also be secured from the Copyright Clearance Center, 222
Rosewood Drive, Danvers, MA 01923, Tel: (978) 646-2600; http:/www.copyright.com/

Copyright by ASTM Int'l (all rights reserved); 11

File: data_clean/ASTM_C494-19/page_001.txt
[DOCUMENT: ASTM_C494-19]
[PAGE: 1/15]
[LAYOUT: continuous]
============================================================
This international standard was developed in accordance with internationally recognized principles on standardization established in the Decision on Principles for the Development of International Standards, Guides and Recommendations issued by the World Trade Organization Technical Barriers to Trade (TBT) Committee.

L yi Designation: C494/C494M - 19
ye
INTERNATIONAL
Standard Specification for
Chemical Admixtures for Concrete’

This standard is issued under the fixed designation C494/C494M; the number immediately following the designation indicates the year

of original adoption or, in the case of revision, the year of last revision. A number in parentheses indicates the year of last reapproval.
A superscript epsilon (€) indicates an editorial change since the last revision or reapproval. This standard has been approved for use by agencies of the U.S. Department of Defense.
[TABLE: Normative table]
[TABLE_CONTEXT: This table specifies: chemical admixture type classification and performance requirements; admixture water reduction and setting time effects.]
1. Scope* 1.1 This specification covers materials for use as chemical
admixtures to be added to hydraulic-cement concrete mixtures for the purpose or purposes indicated for the eight types as follows: 1.1.1 Type A—Water-reducing admixtures, 1.1.2 Type B—Retarding admixtures, 1.1.3 Type C—Accelerating admixtures, 1.1.4 Type D—Water-reducing and retarding admixtures, 1.1.5 Type E—Water-reducing and accelerating admixtures, 1.1.6 Type F—Water-reducing, high range admixtures, 1.1.7 Type G—Water-reducing, high range, and retarding admixtures, and 1.1.8 Type S—Specific performance admixtures. 1.2 Unless specified otherwise by the purchaser, test speci-
mens for qualifying an admixture shall be made using concret- ing materials as described in 11.1 — 11.3. Note 1—As discussed in Appendix X2, it is recommended that,
whenever practicable, supplementary tests be made by the purchaser using the cement, pozzolan, aggregates, air-entraining admixture, and the
mixture proportions, batching sequence, and other physical conditions
proposed for the specific work because the specific effects produced by
chemical admixtures may vary with the properties and proportions of the other ingredients of the concrete. For example, Types F and G admixtures
may exhibit much higher water reduction in concrete mixtures having
higher cement contents than that listed in 12.1.1. Note 2—The purchaser should verify that the admixture supplied for
use in the work is equivalent in composition to the admixture subjected to test under this specification (see Section 6, Uniformity and Equivalence). Nore 3—Admixtures that contain sufficient amounts of chloride may accelerate corrosion of steel reinforcement. Compliance with the require-
ments of this specification does not constitute assurance of acceptability of the admixture for use in reinforced concrete. 1.3 This specification provides for three levels of testing. 1.3.1 Level 1—During the initial approval stage, proof of
compliance with the performance requirements defined in
Table 1 demonstrates that the admixture meets the require-

ments of this specification. Proof of compliance shall be based
on comparisons of the average test results from the batches of test concrete and the average test results from the batches of reference concrete. Admixtures (except for Types B, C, E, and S) shall qualify for provisional compliance if the time of setting, length change, and durability factor meet the physical
requirements and any of the alternative compressive strength
requirements shown in parentheses in Table 1 are met through the date of provisional acceptance (see Note 4). If subsequent test results at six months or one year fail to meet the
requirement of at least 100% of reference strength, the provisional compliance of the admixture to this standard is
withdrawn and all users of the admixture shall be notified immediately. Uniformity and equivalence tests of Section 6 shall be carried out to provide results against which later
comparisons shall be made. Notre 4—Allowing for provisional compliance while retaining longer
term compressive strength requirements promotes more rapid qualification
of new materials, but also provides assurance that new admixture
technologies will not exhibit unexpected longer term performance. The alternative compressive strength requirements in Table | are based on statistical analysis of 103 Specification C494/C494M evaluation tests. The alternative requirements shown in parentheses correspond to a 99 %
probability of passing strength requirements at subsequent test ages,~ if
any one of the requirements is met. There is no requirement that all be met. 1.3.2 Level 2—Limited retesting is described in 5.2 — 5.2.2.
Proof of compliance with the requirements of Table | demon- strates continued conformity of the admixture with the require-
ments of the specification. 1.3.3 Level 3—For acceptance of a lot or for measuring
uniformity within or between lots, if specified by the purchaser, the uniformity and equivalence tests of Section 6 shall be used. 1.4 The values stated in either SI units or inch-pound units are to be regarded separately as standard. The values stated in
each system are not necessarily exact equivalents; therefore, to
ensure conformance with the standard, each system shall be
used independently of the other, and values from the two

' This specification is under the jurisdiction of ASTM Committee C09 on Concrete and Concrete Aggregates and is the direct responsibility of Subcommittee C09.23 on Chemical Admixtures. Current edition approved Dec. 15, 2019. Published March 2020. Originally approved in 1962. Last previous edition approved in 2017 as C494/C494M — 17.
DOT: 10.1520/C0494_C0494M-19.

? Supporting data have been filed at ASTM International Headquarters and may be obtained by requesting Research Report RR:C09-1030. Contact ASTM Customer Service at service@astm.org.
*A Summary of Changes section appears at the end of this standard

Copyright © ASTM International, 100 Barr Harbor Drive, PO Box C700, West Conshohocken, PA 19428-2959. United States Copyright by ASTM Int'l (all rights reserved); Wed Sep 2 00:11:37 EDT 2020 l Downloaded/printed by Indian Inst of Tech Chennai (Indian Inst of Tech Chennai) pursuant to License Agreement. No further reproductions authorized.

File: data_clean/ASTM_C494-19/page_002.txt
[DOCUMENT: ASTM_C494-19]
[PAGE: 2/15]
[LAYOUT: continuous]
============================================================
Ail caga/c4g4am - 19

[TABLE: Normative table]
[TABLE_CONTEXT: This table specifies: chloride exposure classes and chloride ion content limits; air content requirements; aggregate grading and sieve analysis requirements; aggregate physical property limits; chemical admixture type classification and performance requirements.]
systems shall not be combined. Some values have only SI units
because the inch-pound equivalents are not used in practice. 1.5 The text of this standard refers to notes and footnotes that provide explanatory material. These notes and footnotes (excluding those in tables and figures) shall not be considered as requirements of the standard. 1.6 The following precautionary caveat pertains only to test
method Sections 11 — 18 of this Specification: This standard
does not purport to address all of the safety concerns, if any,
associated with its use. It is the responsibility of the user of this
standard to establish appropriate safety, health, and environ-
mental practices and determine the applicability of regulatory limitations prior to use. (Warning—Fresh hydraulic cementi- tious mixtures are caustic and may cause chemical burns to
exposed skin and tissue upon prolonged exposure.”) 1.7 This international standard was developed in accor-
dance with internationally recognized principles on standard- ization established in the Decision on Principles for the
Development of International Standards, Guides and Recom-
mendations issued by the World Trade Organization Technical
Barriers to Trade (TBT) Committee. 2. Referenced Documents 2.1 ASTM Standards:*
C33/C33M Specification for Concrete Aggregates
C39/C39M Test Method for Compressive Strength of Cylin- drical Concrete Specimens
C78/C78M Test Method for Flexural Strength of Concrete (Using Simple Beam with Third-Point Loading)
C125 Terminology Relating to Concrete and Concrete Ag- gregates
C127/C127M Test Method for Relative Density (Specific Gravity) and Absorption of Coarse Aggregate
C128/C128M Test Method for Relative Density (Specific Gravity) and Absorption of Fine Aggregate
C136/C136M Test Method for Sieve Analysis of Fine and Coarse Aggregates
C138/C138M Test Method for Density (Unit Weight), Yield, and Air Content (Gravimetric) of Concrete
C143/C143M Test Method for Slump of Hydraulic-Cement Concrete
C150/C150M Specification for Portland Cement
C157/C157M Test Method for Length Change of Hardened Hydraulic-Cement Mortar and Concrete
C183/C183M Practice for Sampling and the Amount of Testing of Hydraulic Cement
C192/C192M Practice for Making and Curing Concrete Test Specimens in the Laboratory
C231/C231M Test Method for Air Content of Freshly Mixed Concrete by the Pressure Method
C260/C260M Specification for Air-Entraining Admixtures for Concrete

C403/C403M Test Method for Time of Setting of Concrete Mixtures by Penetration Resistance
C666/C666M Test Method for Resistance of Concrete to Rapid Freezing and Thawing
C1753/C1753M Practice for Evaluating Early Hydration of Hydraulic Cementitious Mixtures Using Thermal Mea- surements
D75/D75M Practice for Sampling Aggregates
D891 Test Methods for Specific Gravity, Apparent, of Liquid Industrial Chemicals
D1193 Specification for Reagent Water
E100 Specification for ASTM Hydrometers
E178 Practice for Dealing With Outlying Observations
E1252 Practice for General Techniques for Obtaining Infra- red Spectra for Qualitative Analysis
Manual of Aggregate and Concrete Testing 2.2 American Concrete Institute Standard:
ACI 211.1—-91 (2009) Standard Practice for Selecting Pro- portions for Normal, Heavyweight, and Mass Concrete”
[TABLE: Normative table]
[TABLE_CONTEXT: This table specifies: chloride exposure classes and chloride ion content limits; chemical admixture type classification and performance requirements; admixture water reduction and setting time effects.]
3. Terminology 3.1 For definitions of terms used in this specification, refer to Terminology C125. 3.2 Definitions of Terms Specific to This Standard: 3.2.1 accelerating admixture, n—an admixture that in- creases the rate of reaction of cementitious materials thus
reducing time of setting and increasing the rate of early-age strength development of concrete. 3.2.2 reference concrete, n—concrete made without the
admixture being evaluated and used as the basis for evaluating the performance of the admixture. 3.2.3 retarding admixture, n—an admixture that decreases the rate of reaction of cementitious materials thus increasing
time of setting of concrete. 3.2.4 test concrete, n—concrete containing the admixture
being evaluated. 3.2.4.1 Discussion—In the text of this specification, the
wording “category of concrete” refers to whether the concrete
mixture is the reference concrete or the test concrete. 3.2.5 water-reducing admixture, n—an admixture that either increases the slump of freshly mixed concrete without increas- ing the water content or that maintains the slump with a
reduced amount of water due to factors other than air entrain- ment. 3.2.6 water-reducing admixture, high range, n—an admix- ture that reduces the quantity of mixing water required to
produce concrete of a given slump by 12 % or greater. 3.2.7 water-reducing and accelerating admixture, n—an
admixture that reduces the quantity of mixing water required to
produce concrete of a given slump, reduces the time of setting,
and increases the rate of early-age strength development.

3 See Section on Safety Precautions, Manual of Aggregate and Concrete Testing,
Annual Book of ASTM Standards, Vol. 04.02. 4 For referenced ASTM standards, visit the ASTM website, www.astm.org, or contact ASTM Customer Service at service@astm.org. For Annual Book of ASTM Standards volume information, refer to the standard’s Document Summary page on the ASTM website.

> Available from American Concrete Institute (ACI), P.O. Box 9094, Farmington Hills, MI 48333-9094, http://www.aci-int.org.

Copyright by ASTM Int'l (all rights reserved); Wed Sep 2 00:11:37 EDT 2020 2 Downloaded/printed by Indian Inst of Tech Chennai (Indian Inst of Tech Chennai) pursuant to License Agreement. No further reproductions authorized.

File: data_clean/ASTM_C494-19/page_003.txt
[DOCUMENT: ASTM_C494-19]
[PAGE: 3/15]
[LAYOUT: continuous]
============================================================
Ail caga/c4g4am - 19

[TABLE: Normative table]
[TABLE_CONTEXT: This table specifies: chemical admixture type classification and performance requirements; admixture water reduction and setting time effects.]
3.2.8 water-reducing and retarding admixture, n—an ad-
mixture that reduces the quantity of mixing water required to
produce concrete of a given slump and increases the time of setting of concrete. 3.2.9 water-reducing, high-range, and retarding admixture,
n—an admixture that reduces the quantity of mixing water required to produce concrete of a given slump by 12 % or greater and increases the time of setting of concrete. 3.2.10 specific performance admixture, n—an admixture that provides a desired performance characteristic(s) other than
reducing water content, or changing the time of setting of concrete, or both, without any adverse effects on fresh,
hardened and durability properties of concrete as specified herein, excluding admixtures that are used primarily in the
manufacture of dry-cast concrete products. 3.2.10.1 Discussion—Other specific performance character- istics include, but are not limited to, shrinkage reduction, mitigation of alkali-silica reaction, and viscosity modification.
Admixtures used for the purposes of reducing water content or
changing the time of setting of concrete are classified within the Type A through Type G grouping. Plasticizing, water- repellent, and efflorescence-controlling admixtures are ex-
amples of admixtures that are used in the manufacture of dry-cast concrete products.

oven drying, and relative density (specific gravity) of the
supplied admixture are within the limits in Section 6 when
compared with the initial sample tested under Level | of this specification. 6. Uniformity and Equivalence 6.1 If specified by the purchaser, the uniformity of a lot, or the equivalence of different lots from the same source shall be established by complying with the following requirements: 6.1.1 Infrared Analysis—The infrared absorption spectra of the initial sample and the test sample, obtained as specified in 18.1, shall be equivalent. Two infrared absorption spectra are
considered equivalent if the same infrared absorption frequen- cies at the same relative intensities are present in both spectra.
Refer to Appendix X3 for additional guidance. 6.1.2 Residue by Oven Drying (Liquid Admixtures)—When dried as specified in 18.2, the oven-dried residues of the initial
sample and of subsequent samples shall be within +12 % of the mid-point of the manufacturer’s stated range, but not
exceeding the manufacturer’s stated limits. Notre 5—As an example, for an admixture produced with a residue
range from 27 to 35%, the manufacturer would provide maximum
acceptable limits of 27.3 to 34.7 %, representing +12 % of the mid-point
of the limits, where the mid-point is 31.0 %. 6.1.3 Residue by Oven Drying (Nonliquid Admixtures)—
When dried as specified in 18.3, the oven-dried residues of the initial sample and of the subsequent samples shall be within a
range of variation not greater than +4 percentage points. 6.1.4 Relative Density (Specific Gravity) (Liquid
Admixtures)—When tested as specified in 18.4, the relative density (specific gravity) of the initial sample and subsequent test samples shall not differ from the mid-point of the manu- facturer’s stated range by more than 10 % of the difference
between the mid-point of the manufacturer’s stated range and that of reagent water. If 10 % of the difference between the relative density (specific gravity) of the initial sample and
water is less than 0.01, use the value 0.01 as the maximum
allowable difference. Reagent water conforming to Specifica- tion D1193, Types III or IV, and prepared by distillation ion
exchange, reverse osmosis, electrodialysis, or a combination of these procedures is adequate. 6.2 If the nature of the admixture or the analytical capability
of the purchaser make some or all of these procedures unsuitable, other requirements for uniformity and equivalence
from lot to lot or within a lot shall be established by agreement
between the purchaser and the manufacturer. 7. Packaging and Marking 7.1 If the admixture is delivered in packages or containers, the proprietary name of the admixture, the type under this specification, and the net mass or volume shall be plainly
marked thereon. Similar information shall be provided in the shipping advices accompanying packaged or bulk shipments of admixtures. 8. Storage 8.1 The admixture shall be stored in such a manner as to
permit access for inspection and identification of each

4. Ordering Information 4.1 The purchaser shall specify the type of chemical admix- ture desired, and in the case of a Type S admixture the specific
performance characteristic(s) required.
5. General Requirements 5.1 For initial compliance with this specification, test con- crete made with one of the admixtures shown in 1.1 shall
conform to the respective requirements prescribed in Table 1. 5.2 The purchaser is allowed to require a limited retesting to
confirm current compliance of the admixture to specification requirements. The limited retesting covers physical properties
and performance of the admixture. 5.2.1 The physical properties retesting shall consist of
uniformity and equivalence tests for infrared analysis, residue
by oven drying, and relative density (specific gravity). 5.2.2 The performance property retesting shall consist of
water content of fresh concrete, setting time, and compressive strength at 3, 7, and 28 days. 5.3 At the request of the purchaser, the manufacturer shall state in writing the chloride content of the admixture. 5.4 At the request of the purchaser, the manufacturer shall
provide data to substantiate the specific performance charac- teristic(s) stated by the manufacturer for a Type S admixture. 5.5 Tests for uniformity and equivalence, as indicated in
Section 6, shall be made on the initial sample and the results retained for reference and comparison with the results of tests
of samples taken from elsewhere within the lot or subsequent lots of admixture. 5.6 At the request of the purchaser, the manufacturer shall state in writing that the infrared analysis spectrum, residue by
Copyright by ASTM Int'l (all rights reserved); Wed Sep 2 00:11:37 EDT 2020 3 Downloaded/printed by Indian Inst of Tech Chennai (Indian Inst of Tech Chennai) pursuant to License Agreement. No further reproductions authorized.

File: data_clean/ASTM_C494-19/page_004.txt
[DOCUMENT: ASTM_C494-19]
[PAGE: 4/15]
[LAYOUT: continuous]
============================================================
Ail caga/c4g4am - 19 TABLE 1 Physical Requirements” ?
[TABLE: TABLE 1 Physical Requirements” ?]
[TABLE_CONTEXT: This table specifies: chemical admixture type classification and performance requirements.]
Type G,
Type D, Type E, Type F,
ype A, Type B, Type C, Water- Water- Water- Water- Type S
ater- . : . . ; Reducing, Specific Perfor-
Reducing Retarding Accelerating Reducing and Reducing and Reducing, High-Range mance
Retarding Accelerating High-Range :
and Retarding

Water content, max, 95 95 95 88 88 % of reference”
Time of setting, allowable deviation from reference, h:min: Initial: at least bee 1:00 later 1:00 earlier 1:00 later 1:00 earlier ves 1:00 later

not more than 1:00 earlier 3:30 later 3:30 earlier 3:30 later 3:30 earlier 1:00 earlier 3:30 later 1:00 earlier

nor 1:30 nor 1:30 nor 1:30 later later later

Final: at least wee we 1:00 earlier . 1:00 earlier we wee

not more than 1:00 earlier 3:30 later 3:30 later 1:00 earlier 3:30 later 1:00 earlier

nor 1:30 nor 1:30 nor 1:30 later later later

Compressive strength, min, % of reference:°

1 day we _ wee ves wee 140 125 ves
3 days 110 90 125 110 125 125 125 90
7 days 110 90 100 110 110 115 115 90
28 days 110 90 100 110 110 110 110 90 (120)? (120)? (120)° (120)?
90 days (117)? n/a n/a (117)? n/a (117)° (117)? n/a 6 months 100 90 90 100 100 100 100 90 1 year 100 90 90 100 100 100 100 90

(113)° (113)? (113)° (113)?

Flexural strength, min, % reference:°

3 days 100 90 110 100 110 110 110 90
7 days 100 90 100 100 100 100 100 90
28 days 100 90 90 100 100 100 100 90

Length change, max

[TABLE: Normative table]
[TABLE_CONTEXT: This table specifies: chemical admixture type classification and performance requirements.]
shrinkage (alternative
requirements):©
Percent of reference 135 135 135 135 135 135 135 135 Increase over reference 0.010 0.010 0.010 0.010 0.010 0.010 0.010 0.010 Relative durability factor, min 80 80 80 80 80 80 80 80
% of reference” 4 Requirements in this table apply to the averages of three or more test results for each category of concrete. Comparisons are not to be made between pairs of single test results of reference and test concretes. The indicated maximum water contents are not to be interpreted as requiring exactly that amount; they are maximum values
and testing at lower water content is permitted. Further, there is no requirement that either test or reference concretes be prepared at the same water contents. Because
requirements in this specification apply to the average test results for each category of concrete, adjustment of mixtures within the tolerances of this specification are ® The values in the table include allowance for normal variation in test results. The objective of the 90 % compressive strength requirement for a Type B and Type S
admixture is to require a level of performance comparable to that of the reference concrete while allowing for variability in test results.
© The compressive and flexural strength of the concrete containing the admixture under test at any test age shall be not less than 90 % of that attained at any previous test age. The objective of this limit is to require that the compressive or flexural strength of the concrete containing the admixture under test shall not decrease with age. » Alternative requirement. If the physical requirements are met and any of the measured relative strengths are greater than the requirement in parentheses, the admixture shall be considered provisionally to meet the requirements of this specification until the one-year strength test results are obtained.
© Alternative requirements, see 17.1.4. The % of reference limit applies if length change of reference concrete is 0.030 % or greater; increase over reference limit applies ¥ This requirement is applicable only if the admixture is intended for use in air-entrained concrete that may be exposed to freezing and thawing while wet.

permitted if necessary to make the averages fall within requirements.
if length change of reference concrete is less than 0.030 %.
shipment, and in an environment that will protect the admix- ture from dampness and freezing. 9. Sampling and Inspection 9.1 The purchaser shall be provided the opportunity for
sampling and inspection, either at the point of manufacture or at the site of the work, as specified by the purchaser. 9.2 Samples shall be either “grab” or “composite” samples, as specified or required by this specification. A grab sample is

one obtained in a single operation. A composite sample is one
obtained by combining three or more grab samples. 9.3 For the purposes of this specification, it is recognized that samples will be taken for two reasons: 9.3.1 Compliance Tests—A sample obtained for the purpose
of demonstrating compliance of a source or lot of admixture shall meet the applicable requirements of this specification as
described in 5.1 through 5.2.2. The sample used to determine
conformance with the requirements of this specification shall

Copyright by ASTM Int'l (all rights reserved); Wed Sep 2 00:11:37 EDT 2020 4 Downloaded/printed by Indian Inst of Tech Chennai (Indian Inst of Tech Chennai) pursuant to License Agreement. No further reproductions authorized.
