Repository: 1carloso1/FUVIA-Agent

File: data_clean/ASTM_C494-19/page_005.txt
[DOCUMENT: ASTM_C494-19]
[PAGE: 5/15]
[LAYOUT: continuous]
============================================================
All caga/cagan - 19

be a composite of grab samples taken from multiple locations such that the composite sample will be representative of the lot. 9.3.2 Uniformity and Equivalence Tests—If specified by the purchaser, samples taken for the purpose of evaluating the
uniformity of a single lot, or equivalence of different lots from
one source shall be tested as provided in Section 6. Such
samples shall be composite samples from individual lots if different lots from the same source are being compared. If the
uniformity of a single lot is being evaluated, grab samples shall
be used. 9.4 Liquid Admixtures—Liquid admixtures shall be agitated to a homogeneous condition before sampling. Grab samples
taken for compliance or uniformity testing shall represent a unit shipment or a single production lot. Each grab sample shall have a volume of at least 0.5 L [1 pt]. At least three grab
samples shall be taken. Composite samples shall be prepared
by mixing the selected grab samples and sampling the resultant
homogeneous mixture to provide at least 4L [1 gal] for
compliance tests. Grab samples shall be taken from different locations distributed throughout the quantity to be represented. 9.4.1 Admixtures in bulk storage tanks shall be sampled equally from the upper, intermediate, and lower levels by
means of drain cocks in the sides of the tanks or a weighted
sampling bottle fitted with a stopper that can be removed after the bottle is lowered to the desired depth. 9.4.2 Samples shall be stored in airtight containers that are resistant to attack by the admixture. 9.5 Non-liquid Admixtures—Grab samples taken for com- pliance or uniformity testing shall represent not more than
2 Mg [2 tons] of admixture and each grab sample shall be at least 1 kg [2 Ib]. At least four grab samples shall be taken.
Composite samples shall be prepared by mixing the grab
samples selected and the resultant homogeneous mixture
sampled to provide at least 2.5 kg [5 lb] for the composite
sample. Grab samples shall be taken from different locations distributed throughout the quantity to be represented. 9.5.1 Samples of packaged admixtures shall be obtained by
means of a tube sampler as described in Practice C183/C183M. 9.5.2 Samples shall be stored in moisture-proof, airtight containers. 9.6 Samples shall be mixed to a homogeneous condition before testing. If recommended by the manufacturer, the entire sample of a non-liquid admixture shall be dissolved in water
before testing. 10. Rejection 10.1 For initial compliance testing, the purchaser is allowed to reject the admixture if it fails to meet any of the applicable
requirements for this specification. 10.2 For limited retesting, the purchaser has the right to reject the admixture if it fails to meet any of the requirements
of the Uniformity and Equivalence Section and of the appli- cable parts of Table 1. 10.3 An admixture stored at the point of manufacture, for
more than six months before shipment, or an admixture in local storage in the hands of a vendor for more than six months, after
completion of tests, shall be retested before use if requested by

the purchaser and the purchaser has the right to reject the
admixture if it fails to conform to any of the applicable requirements of this specification. 10.4 Packages or containers varying more than 5 % from the specified mass or volume are allowed to be rejected. If the
average mass or volume of 50 packages taken at random is less
than that specified, the entire shipment is allowed to be rejected. 10.5 If the admixture is to be used in non-air-entrained concrete, the purchaser has the right to reject the admixture if the test concrete containing it has an air content greater than 3.5 %. If the admixture is to be used in air-entrained concrete, the purchaser has the right to reject the admixture if the test concrete containing it has an air content greater than 7.0 %.
TEST METHODS
Note 6—These tests are based on arbitrary stipulations that make possible highly standardized testing in the laboratory and are not intended to simulate actual job conditions. Refer to Appendix X1 for a discussion
of the required testing program and how test results are evaluated. Testing
personnel should be certified to perform the required tests.
[TABLE: Table 1. 10.3 An admixture stored at the point of manufact]
[TABLE_CONTEXT: This table specifies: chloride exposure classes and chloride ion content limits; air content requirements; portland cement type specifications and chemical requirements; cement chemical and physical property limits; aggregate grading and sieve analysis requirements; aggregate physical property limits; chemical admixture type classification and performance requirements.]
11. Materials 11.1 Cement—The cement used in any series of tests shall
be a Type I or Type II cement conforming to Specification
C150/C150M, or a blend of two or more cements. Each cement
of the blend shall conform to the requirements of either Type I or Type II of Specification C150/C150M. If the air content of the reference concrete made without an air-entraining
admixture, tested as prescribed in 14.3, is more than 3.5 %, select a different cement, or blend, so that the air content of the reference concrete does not exceed 3.5 %. 11.2 Aggregates—The fine and coarse aggregates used in
any series of tests shall come from single lots of materials that
conform to the requirements of Specification C33/C33M, except that the grading of the aggregates shall conform to the
requirements in 11.2.2 and 11.2.3: 11.2.1 Physical Properties—Determine the relative density
and absorption of the coarse aggregate in accordance with Test
Method C127/C127M and of the fine aggregate in accordance
with Test Method C128/C128M. 11.2.2 Fine Aggregate Grading—Determine the grading and fineness modulus of the fine aggregate in accordance with Test
Method C136/C136M. The grading shall conform to the
following requirements:
Sieve Mass Percent Passing
4.75 mm (No. 4) 100 1.18 mm (No. 16) 65 to 75
300 um (No. 50) 12 to 20 150 pm (No. 100) 2to5
11.2.3 Coarse Aggregate Grading—The coarse aggregate shall meet the requirements for size number 57 of Specification
C33/C33M. Use accepted practices in loading and delivery to
avoid segregation. 11.2.4 Preparation of Coarse Aggregate—Coarse aggregate
from the same lot shall be used for each batch of reference concrete and each batch of test concrete. The quantity of
concrete for Level I testing includes at least three batches of the

Copyright by ASTM Int'l (all rights reserved); Wed Sep 2 00:11:37 EDT 2020 5 Downloaded/printed by Indian Inst of Tech Chennai (Indian Inst of Tech Chennai) pursuant to License Agreement. No further reproductions authorized.

File: data_clean/ASTM_C494-19/page_006.txt
[DOCUMENT: ASTM_C494-19]
[PAGE: 6/15]
[LAYOUT: continuous]
============================================================
All cag4/cag4m - 19
suri
[TABLE: Normative table]
[TABLE_CONTEXT: This table specifies: chloride exposure classes and chloride ion content limits; air content requirements; chemical admixture type classification and performance requirements; admixture water reduction and setting time effects.]
of total aggregate, or both, while maintaining the yield and
slump in the required ranges. 12.2 Adding Admixture to Test Concrete—Except for a Type
S admixture, add the admixture in the manner recommended
by the manufacturer and in the amount necessary to comply
with the applicable requirements of the specifications for water reduction or time of setting, or both. If desired by the person or
agency for whom the tests are being performed, the admixture is allowed to be added in an amount such as to produce a specific time of setting of the concrete mixture within the limits
of the applicable provisions of this specification. A Type S
admixture shall be tested at a dosage within the range recom-
mended by the manufacturer for field use. 12.2.1 Non-Air-Entrained Concrete—If the admixture is to
be tested for use only in non-air-entrained concrete, the average air contents of the test concrete and the reference concrete shall
not exceed 3.5 %, and the difference between the average air contents of the two categories shall not exceed 1.0 percentage point. If necessary, the air-entraining admixture shall be added to the reference concrete to obtain an air content within 1
percentage point of the test concrete. Tests for resistance to cyclic freezing and thawing shall not be made. 12.2.2 Air-Entrained Concrete—If the admixture is to be tested for use in air-entrained concrete that will be exposed to freezing and thawing while wet, the air content of the reference concrete and test concrete shall be 6.0 + 1.0 %. The difference
between the average air content from the batches of the reference concrete and the average air content from the batches
of the test concrete shall not exceed 0.5 percentage points. Air contents of individual pairs of batches of test and reference
concretes are not required to fall within the 0.5 % requirement. Tests for resistance to cyclic freezing and thawing shall be
conducted in accordance with Test Method C666/C666M,
Procedure A. 13. Mixing 13.1 Machine mix the concrete in accordance with Practice
C192/C192M. 14. Tests and Properties of Freshly Mixed Concrete 14.1 Samples of freshly mixed concrete from at least three separate batches for each category of concrete shall be tested in
accordance with the methods described in 14.2 — 14.5. 14.2 Slump—Test Method C143/C143M. 14.3 Air Content—Test Method C231/C231M. 14.4 Density of Fresh Concrete—Test Method C138/
C138M. 14.5 Time of Setting—Test Method C403/C403M, except that the temperature of each of the ingredients of the concrete
mixtures, just before mixing, and the temperature at which the time-of-setting specimens are stored during the test period shall
be 23.0 + 2.0 °C [73.5 + 3.5 °F]. Compare the average of the results from the specimens of the test concrete with the average
of the results from the specimens of the reference concrete. 14.6 Water Content: 14.6.1 Report the water-cement ratio of the concrete, com-
puted to the nearest 0.001, as follows: Determine the net mass

reference concrete and at least three batches of each test
concrete being evaluated. If reference concrete and companion test concrete batches are made the same day, it is permitted to
use the same reference concrete to evaluate more than one test concrete. The quantity of coarse aggregate for one set of tests shall be sufficient to make all batches of concrete and provide
a sample for performing a sieve analysis. 11.2.4.1 Obtain tared containers, one for each batch of concrete to be made and one for the sieve analysis sample. One Or more spare containers are recommended in case a concrete
batch has to be discarded. Prepare coarse aggregate for a set as follows: Fill tared containers so that each batch will contain similar particle grading. Accomplish this by taking scoopfuls
from the stockpile and placing them successively into each container until all containers have their required mass. See the
Appendix of Practice D75/D75M, Sampling from Stockpiles,
and the Manual of Aggregate and Concrete Testing for guid-
ance on procedures to mitigate segregation. 11.2.5 Verification of Grading—Test the coarse aggregate
samples representing each set in accordance with Test Method
C136/C136M. Discard any set for which the sample does not
comply with size 57 requirements of Specification C33/C33M. Norte 7—The results required for demonstrating compliance under this specification depend on the uniformity of the aggregate samples prepared
and used. 11.3 Air-Entraining Admixture—The air-entraining admix- ture used in the concrete mixtures specified in Section 12 shall
conform to Specification C260/C260M. 11.4 Preparation and Batching—Prepare and weigh all materials in accordance with Practice C192/C192M. 12. Proportioning of Concrete Mixtures 12.1 Proportions—Concrete shall be proportioned using
ACI 211.1 to conform to the requirements described in 12.1.1
— 12.1.4. After evaluation of the trial mixtures, aggregate proportions shall be adjusted as needed to obtain workable,
cohesive mixtures with the correct yield to obtain the required cement contents. 12.1.1 The cement content of each batch, based on actual
yield, shall be 307 + 3 kg/m? [517 + 5 lb/yd’]. The average
cement content of the batches of test concrete shall be within
3 kg/m? [5 lb/yd*] of the average cement content of the batches
of reference concrete. 12.1.2 For the first trial mixture, refer to the table on volume
of coarse aggregate per unit volume of concrete in ACI 211.1 for guidance on the amount of coarse aggregate to use, given a
nominal maximum size of 25.0 mm [1 in.] and the fineness
modulus of the fine aggregate being used. 12.1.3 For the non-air-entrained mixtures, the air content
used in calculating the proportions shall be 1.5 %. For the air-entrained mixtures, the air content used for this purpose shall be 5.5 %. 12.1.4 Adjust the water content to obtain a slump of 90 + 15 mm [3% = Y% in.]. The workability of the concrete mixture shall be suitable for consolidation by hand rodding and the
concrete mixture shall have the minimum water content possible. Achieve these conditions by final adjustments in the
proportion of fine aggregate to total aggregate or in the amount
Copyright by ASTM Int'l (all rights reserved); Wed Sep 2 00:11:37 EDT 2020 6 Downloaded/printed by Indian Inst of Tech Chennai (Indian Inst of Tech Chennai) pursuant to License Agreement. No further reproductions authorized.

File: data_clean/ASTM_C494-19/page_007.txt
[DOCUMENT: ASTM_C494-19]
[PAGE: 7/15]
[LAYOUT: continuous]
============================================================
Ally cag4ic4ag4m - 19

of water in the batch as the mass of water in the batch in excess
of that present as absorbed water in the aggregates. Determine the water-cement ratio by dividing the net mass of water by the
mass of cement in the batch. 14.6.2 Calculate the volume of concrete in the batch by dividing the total mass of the materials in the batch by the density measured in accordance with Test Method C138/
C138M. Record the volume to the nearest 0.001 m° [0.1 ft*]. 14.6.3 Calculate the water content, in units of kg/m? [lb/ft*],
of each batch by dividing the net mass of water in the batch by the volume of the batch. Calculate the relative water content of the test concrete as a percentage of the water content of the reference concrete by dividing the average water content of the
batches of the test concrete by the average water content of the
batches of the reference concrete and multiplying the quotient
by 100 %. 15. Preparation of Test Specimens 15.1 As required by Section 16, make specimens for tests of
hardened concrete, representing each test and test age from at least three separate batches for each category of concrete. Table
2 shows the minimum number of specimens to be made from three batches of each category (see Note 8). Make at least one
specimen for each test and test age from each batch of concrete, except make at least two specimens for the freezing
and thawing test from each batch of concrete. The preparation
of all specimens can be completed in one, two, or three days of
mixing, provided the same number of batches of test concrete
and reference concrete are made on the same day. Nore 8—More than the minimum number of specimens should be
prepared for tests of hardened concrete to provide replacements for
specimens that may be found to be faulty or not consolidated properly (see 15.2). 15.2 Examination of Specimens—Visually examine all
specimens after removal from their molds. If any specimen is
found to be faulty, it shall be discarded (see Note 9). In addition, measure and record the mass of each type of
specimen. Note any specimen that appears to have a low mass,
which may indicate inadequate consolidation. Visually exam- ine specimens after testing and note any unexpected condi- tions. If test results for such noted specimens are statistical outliers, discard the results for those specimens. Use Practice

E178 to establish if a test result is a statistical outlier. It is permitted to substitute outliers with test results from replace-
ment specimens. The test result reported for each category of concrete and test age shall be the average of the individual test determinations of the specimens tested. If one specimen or one test determination is discarded without replacement, it shall be the average of the remaining test determinations. If more than
one specimen representing a given test at a given age is found faulty either before or after testing and replacement specimens are not available, the test results shall be disregarded and the test shall be repeated. Note 9—Examples of faulty specimens include specimens with evi-
dence of incomplete consolidation, specimens damaged during mold removal, or defective placement of gage studs in length change prisms.
16. Test Specimens of Hardened Concrete 16.1 Number of Specimens—Make at least three batches for
each category of concrete to be compared. For each batch,
make at least two test specimens for freezing and thawing tests
and at least one test specimen for each other type of test and test age indicated in Table 2. The number of test ages for
compressive strength includes test ages for demonstrating provisional compliance. 16.2 Types of Specimens—Specimens shall be prepared in
accordance with the following: 16.2.1 Compressive Strength—Make and cure 150 by
300 mm [6 by 12 in.] or 100 by 200 mm [4 by 8 in.] cylinders in accordance with Practice C192/C192M. 16.2.2 Flexural Strength—Make and cure beams with a cross-section of 75 by 75 mm [3 by 3 in.] in accordance with Practice C192/C192M. 16.2.3 Resistance to Freezing and Thawing—Prisms shall
be made and cured in accordance with the applicable require-
ments of Practice C192/C192M. Prism dimensions shall be as required by Test Method C666/C666M. The air content of the mixtures shall be as specified in 12.2.2. 16.2.4 Length Change—Make and cure test specimens in accordance with Test Method C157/C157M. The moist-curing period, including the period in the molds, shall be 14 days.

TABLE 2 Minimum Number of Specimens

Number of Categories of
Batches for Each
Test Number of Test Ages Concrete Category of Concrete Number of Specimens, min

Water content 1 2 3 A
Slump 1 2 3 A

Air content 1 2 3 A
Time of setting 8 2 3 6
Compressive strength Types B, C, E, and S 5 2 3 30
Types A and D 6° 2 3 36
Types F andG 7° 2 3 42 Flexural strength 3 2 3 18
Freezing and thawing 1 2 3 12°
Length change 1 2 3 6

4 Determined on each batch of concrete mixed.
> See 14.5.
© Includes test ages for demonstrating provisional compliance. Two specimens per batch. For other tests of hardened concrete, one specimen per test age for each batch.
Copyright by ASTM Int'l (all rights reserved); Wed Sep 2 00:11:37 EDT 2020
7
Downloaded/printed by Indian Inst of Tech Chennai (Indian Inst of Tech Chennai) pursuant to License Agreement. No further reproductions authorized.

File: data_clean/ASTM_C494-19/page_008.txt
[DOCUMENT: ASTM_C494-19]
[PAGE: 8/15]
[LAYOUT: continuous]
============================================================
Ail caga/c4g4am - 19

17. Tests on Hardened Concrete 17.1 Test specimens of hardened concrete (see Table 1) in accordance with the following methods: 17.1.1 Compressive Strength—Test Method C39/C39M. Test specimens at ages of | (Types F and G only), 3, 7, and 28 days, 6 months, and 1 year. Test specimens at 90 days if
compliance to the alternative requirement for provisional
compliance is desired. For each test age, calculate the com- pressive strength of the test concrete as a percentage of the
compressive strength of the reference concrete as follows: 17.1.1.1 Divide the average compressive strength of the
specimens made from the test concrete batches at a given test age by the average compressive strength of the specimens
made from the reference concrete batches at the same test age
and multiply the quotient by 100 %. 17.1.1.2 If the results of the tests are required in a period of time that will not permit curing of specimens to ages of six
months and one year, the tests at those ages are permitted to be waived. 17.1.2 Flexural Strength—Test Method C78/C78M. Test
specimens at ages 3, 7, and 28 days. Calculate the flexural strength of the test concrete as a percentage of the flexural strength of the reference concrete as follows: 17.1.2.1 Divide the average flexural strength of the speci-
mens made from the test concrete at a given test age by the
average flexural strength of the specimens made from the reference concrete at the same test age, and multiply the quotient by 100 %. 17.1.3 Resistance to Freezing and Thawing—Comparison tests of the test concrete and of the reference concrete shall be
made concurrently using Procedure A of Test Method C666/
C666M. Place specimens under test at the age of 14 days. Calculate the average durability factors of the specimens for all batches of each category of concrete. Calculate the relative durability factor by dividing the average durability factor of the test concrete by the average durability factor of the reference concrete and multiplying the quotient by 100 %. 17.1.4 Length Change—Test specimens shall consist of
molded prisms made and tested in accordance with Test
Method C157/C157M except that the moist curing period, including the period in the molds, shall be 14 days. Then store the specimens in air under conditions specified in the section
on Air Storage of Test Method C157/C157M for a period of 14 days, at which time determine the length change of each
specimen. Consider the drying shrinkage to be the length
change during the drying period, based on an initial measure-
ment at the time of removal of the specimen from the mold,
and express it as percent to the nearest 0.001 % based on the
specimen gage length. If the average length change of the
specimens from the reference concrete after 14 days of drying is 0.030 % or greater, the average length change on drying of the specimens from the test concrete, expressed as percent of the length change of the reference concrete, shall not exceed the maximum specified in Table 1. If the average length change of the specimens from the reference concrete after 14 days of drying is less than 0.030 %, the average length change on

[TABLE: Table 1) in accordance with the following methods: 17.1.1]
[TABLE_CONTEXT: This table specifies: aggregate physical property limits; chemical admixture type classification and performance requirements.]
drying of specimens from the test concrete shall be not more
than 0.010 percentage units greater than that of the reference concrete. Nore 10—Because the specific effects produced by chemical admix- tures may vary with the properties of the other ingredients of the concrete, results of length change tests using aggregates of such a nature that the length change on drying is low may not accurately indicate relative
performance to be expected with other aggregates having properties such as to produce concrete of high length change on drying. 18. Uniformity and Equivalence Tests 18.1 Infrared Analysis—This test procedure is intended to
compare qualitatively the composition of different samples and results should not be interpreted quantitatively (see Note 11).
Perform the infrared analysis in accordance with 18.1.1, 18.1.2,
and 18.1.3, which provides a specific procedure for the infrared analysis of admixtures (see Note 12), or alternately by one of the methods described in Practice E1252. If one of the methods
from Practice E1252 is used to verify lot-to-lot uniformity,
agreement shall be reached between the purchaser and the
manufacturer on the specific method to be used to conduct the infrared analysis. Nore 11—Refer to Appendix X3 for guidance on infrared analysis. 18.1.1 Liquid Admixtures—Determine the dissolved solids concentration by oven drying in accordance with 18.2 and dilute an aliquot of the liquid admixture sample with distilled
water to yield a dissolved solids concentration of about
0.015 g/mL, for example, a 5-mL aliquot diluted to 200 mL. Pipet 5 mL of the diluted solution and add it to a petri dish with 2.5 g of potassium bromide of a grade suitable for use in infrared analysis and 5 mL of distilled water. Stir and mix to dissolve. Place in a drying oven (18.2.1.1) and dry for 17 +
“sh at 105 + 3 °C [221 + 5 °F]. Cool and transfer the dried residue to a mortar and grind to a fine powder. Work quickly to
avoid moisture pick-up. Weigh 0.1 g of the powder and 0.4 g
of potassium bromide of a grade suitable for use in infrared analysis. Mix in an electric amalgamator for 30 s using stainless steel capsule and balls. Proceed in accordance with 18.1.3. 18.1.2 Non-liqguid Admixtures—Grind 10 g to a fine powder
with mortar and pestle. Transfer the sample to a petri dish, place in a drying oven (18.2.1.1) and dry for 17 + 4% h at 105 + 3 °C [221 + 5 °F]. Weigh 0.004 to 0.006 g of the dry powder
and 0.995 g of potassium bromide of a grade suitable for use in infrared analysis. Mix in an electric amalgamator for 30 s using stainless steel capsule and balls. Proceed in accordance with 18.1.3. 18.1.3 To prepare a disk for infrared analysis, weigh 0.300
g of the mixture prepared in 18.1.1 or 18.1.2 and transfer into a suitable die. If an evacuable die is used, apply vacuum for
2 min before pressing. Maintain the vacuum and press for 3 min with suitable force to produce a disk about 1 mm thick.
Remove the disk from the die, insert into the infrared spectro-
photometer and obtain the infrared absorption spectrum. Nore 12—It is important that the same procedures be used on all
samples to be compared with each other and preferably that they be
conducted by the same analyst. Major changes in infrared spectra may result from (a) water content differences due to drying variations, (b)
water picked up by hygroscopic materials, (c) reaction between the

Copyright by ASTM Int'l (all rights reserved); Wed Sep 2 00:11:37 EDT 2020 8 Downloaded/printed by Indian Inst of Tech Chennai (Indian Inst of Tech Chennai) pursuant to License Agreement. No further reproductions authorized.

File: data_clean/ASTM_C494-19/page_009.txt
[DOCUMENT: ASTM_C494-19]
[PAGE: 9/15]
[LAYOUT: continuous]
============================================================
Ally cagaicag4m - 19

potassium bromide and some other compound present, and (d) differences in time between formation of the disk and its use. Also, the threshold for
detection of individual components by infrared absorption varies widely,
depending upon the identity and concentration of accompanying sub- stances. For example, significant amounts of saccharides may be present in a lignosulfonate admixture without their presence being indicated by this method. 18.2 Residue by Oven Drying (Liquid Admixtures): 18.2.1 Place 25 to 30 g of standard Ottawa sand (20 to 30
mesh) in a wide-mouth, low-form (about 60 mm inside
diameter and 30 mm in height) glass weighing bottle provided
with a ground-glass stopper. Place the weighing bottle and stopper, with stopper removed, in a drying oven (18.2.1.1) and
dry for 17 + Y% hat 105 + 3 °C [221 + 5 °F] (Note 13). Insert the stopper in the weighing bottle, transfer to a desiccator, cool to room temperature, and weigh to the nearest 0.01 g. Remove the stopper and, using a pipet, evenly distribute 4 mL of the liquid admixture over the sand. Insert the stopper to avoid loss
by evaporation and weigh to the nearest 0.01 g. Remove the stopper and place both the bottle and stopper in a drying oven (18.2.1.1). Dry for 17 + % hat 105 + 3 °C [221 + 5 °F]. At the end of the drying period, stopper the weighing bottle, transfer to a desiccator, cool to room temperature, and weigh to the nearest 0.01 g. Nore 13—For laboratories conducting this test as a routine operation,
previously dried sand and weighing bottles can be maintained in desic- cators so that they are immediately available for use when a sample is to
be tested. 18.2.1.1 Drying Oven—The drying oven shall be either a forced circulation type or one with provision for free access of air. There shall be precise control of temperature and time of drying so that the degree of volatilization of the material other than water from sample to sample will not vary. 18.2.2 Calculation: 18.2.2.1 Record the following masses: m, = mass of stoppered bottle with sand and sample,
m, = mass of stoppered bottle with sand,
m, = m,—-— m,=mass of sample,
m, = mass of stoppered bottle with sand and dried residue,

samples of two different admixtures. Nore 15—Testing Type C and E admixtures, which commonly contain
calcium salts, for oven-dried residue using the oven-dry method can yield inconsistent values. This is because these salts can retain bound water of
hydration in an unpredictable manner upon drying. Purchasers and users
of these types of chemical admixtures should preferably use the relative
density (specific gravity) test to determine uniformity and equivalence. 18.3 Residue by Oven Drying (Nonliquid Admixtures): 18.3.1 Place about 3 g of the nonliquid admixture into a dried and tared glass-stoppered weighing bottle (similar to the
one described in 18.2.1). Stopper and determine the mass of the bottle and contents to the nearest 0.01 g. Remove the stopper
and immediately place both bottle and stopper in a drying oven (18.2.1.1). Dry for 17 + % hat 105 + 3 °C [221 + 5 °F]. At the end of the drying period, stopper the weighing bottle, transfer to the desiccator, cool to room temperature, and weigh to the nearest 0.01 g. 18.3.2 Calculation: 18.3.2.1 Record the following masses: m, = mass of tared stoppered weighing bottle and sample
before drying,
mM, = mass of empty, stoppered weighing bottle,
m3 = mass of sample =(m,- m,),
m, = mass of tared stoppered weighing bottle and sample after drying, and
ms = mass of oven-dried residue =m, —m). 18.3.2.2 Calculate the oven-dried residue by using the
following equation:
m
Residue by oven drying (mass percent) = —_ x 100 % (2)
3
18.3.3. Precision Statement—The maximum multilaboratory coefficient of variation for residue by oven-drying (non-liquid
admixture) has been found to be 1.40 %. Therefore, results of tests by two different laboratories on identical samples of an
admixture are not expected to differ from each other by more than 4.0 % of their average (Note 14). The maximum single- operator coefficient of variation for residue by oven drying (non-liquid admixture) has been found to be 0.48 %. Therefore, results of two properly conducted tests by the same operator on the same material are not expected to differ by more than 1.4 %
of their average. 18.4 Relative Density (Specific Gravity) (Liquid Admix- tures): 18.4.1 Determine the relative density (specific gravity) at 25.0 = 1.0 °C [77.0 = 2.0 °F] of a liquid admixture using
hydrometers complying with Specification E100. Hydrometers
No. 112H through 117H will cover the range for most determinations. A 250-mL graduated cylinder, and a water bath capable of maintaining 25.0 + 1.0 °C [77.0 + 2.0 °F] will also
be required. Alternatively, determine relative density (specific gravity) by using the pycnometer method in accordance with Test Methods D891. Note 16—The pycnometer method is more accurate and precise
compared with the hydrometer method, and is the preferred method in
case of disputes. The hydrometer method is less accurate and precise, but is simpler and faster to perform and is often satisfactory. If the admixture is too viscous to permit the hydrometer to float freely, the pycnometer
method should be used.

and
ms; = mM,—m,=mass of dried residue. 18.2.2.2 Calculate the residue by using the following equa- tion: Mm
Residue by oven drying (percent by mass) = —_ X100% (1)
3
18.2.3 Precision Statement—The maximum multilaboratory coefficient of variation for residue by oven drying (liquid
admixtures) has been found to be 1.25 %. Therefore, results of tests by two different laboratories on identical samples of an
admixture are not expected to differ from each other by more than 3.5 % of their average (Note 14). The maximum single- operator coefficient of variation has been found to be 0.6 %. Therefore, results of two properly conducted tests by the same operator on the same material are not expected to differ by
more than 1.7 %. Nore 14—The precision statements are based on the maximum variation of tests made in 18 laboratories on sets of three duplicate
Copyright by ASTM Int'l (all rights reserved); Wed Sep 2 00:11:37 EDT 2020 9 Downloaded/printed by Indian Inst of Tech Chennai (Indian Inst of Tech Chennai) pursuant to License Agreement. No further reproductions authorized.

File: data_clean/ASTM_C494-19/page_010.txt
[DOCUMENT: ASTM_C494-19]
[PAGE: 10/15]
[LAYOUT: continuous]
============================================================
Ally cag4ic4ag4m - 19

18.4.2 Place a sample in the 250-mL graduated cylinder and
put in the hydrometer in such a manner that it floats free and
does not touch the side of the cylinder. Place the cylinder with
sample and hydrometer in the constant-temperature bath until the temperature of the cylinder, hydrometer, and sample is
uniform at 25.0 + 1.0 °C [77.0 + 2.0 °F]. If all are at proper temperature prior to insertion of the hydrometer, approximately 10 min should be allowed for equilibrium. If the sample shows
evidence of foaming, hydrometer reading should be continued until constant readings are obtained. Read the hydrometer at the base of the meniscus to the nearest 0.005. 18.4.2.1 If foaming is encountered during transfer of the
admixture to the cylinder, sufficient time shall be allowed for the foam to dissipate or rise to the surface, where it shall be
removed before inserting the hydrometer. Crusting of the
admixture on the hydrometer stem due to evaporation during
temperature adjustment shall be avoided. 18.4.3 Precision Statement—The maximum multilaboratory coefficient of variation for relative density (specific gravity) (of liquid admixtures) has been found to be 0.316 %. Therefore, results of two different laboratories on identical samples of an
admixture are not expected to differ from each other by more than 0.9 % of their average (Note 14). The maximum single- operator coefficient of variation has been found to be 0.09 %. Therefore, results of two properly conducted tests by the same operator on the same material are not expected to differ by more than 0.275 %.

[TABLE: Normative table]
[TABLE_CONTEXT: This table specifies: air content requirements; chemical admixture type classification and performance requirements; admixture water reduction and setting time effects.]
19.1.2 Brand name, manufacturer’s name, and lot number, character of the material, and quantity represented by the
sample of the admixture under test, 19.1.3 Brand name, manufacturer’s name, and other perti- nent data on the material used as the air-entraining admixture, 19.1.4 Brand name, manufacturer’s name, type, and test data on the portland cement or cements used, 19.1.5 Description of, and test data on the fine and coarse aggregates used, 19.1.6 Detailed data on the concrete mixtures used, includ- ing amounts and proportions of admixtures used, actual cement factors, water-cement ratios, unit water contents, ratios of fine to total aggregate, slump, and air content, and 19.1.7 In the event that, in accordance with the provisions of 17.1.1.2, some of the tests have been waived, the circum- stances under which such action was taken shall be stated. 19.1.8 For a Type S admixture and if required by the purchaser, a report on the performance characteristics of the
admixture in accordance with 5.4. 19.1.9 On the infrared spectrum, record the procedure used for the infrared analysis. Record “ASTM C494/C494M, 18.1.1” if the potasstum bromide pellet method was used. For
methods in Practice E1252, record “ASTM E1252” on the
spectrum and include sufficient detail so that another analyst
would be able to obtain a similar spectrum on the same sample. Note 17—If the IR spectrum is prepared according to one of the
methods in Practice E1252, the necessary steps required to obtain the
same spectrum for the same sample should be noted on the infrared
spectrum, or in a report that accompanies the infrared spectrum. 20. Keywords 20.1 accelerating; chemical admixtures; concrete; physical
requirements; retarding; specific performance; testing; water
reducing

19. Report 19.1 Report the following: 19.1.1 Results of the tests specified in Sections 6, 14, and 17, and the relevant specification requirements with which they are compared,
APPENDIXES
(Nonmandatory Information)
X1. SUMMARY OF TESTING PROGRAM
X1.1 The testing program to demonstrate compliance with this specification requires testing specimens made from the test
concrete that includes the admixture and comparing the aver-
age of the test results with those obtained from specimens
made from the reference concrete. For compliance, all criteria
and Table 1 have to be satisfied. The testing program requires
making at least three batches of the reference concrete and at least three batches of each test concrete, if more than one
admixture is being evaluated in the same testing program. X1.2 Fig. X1.1 is a schematic of the minimum testing

program involving one test concrete. On any given day, the
same number of batches of test concrete and reference concrete should be made. For example, if one test concrete is involved,
on a given day it is not permitted to make one batch of the reference concrete and two batches of the test concrete. The results for the individual specimens of each concrete category are averaged as shown in Fig. X1.1. The average for the test
concrete specimens (7) is compared with the average for the
reference concrete specimens (R).

Copyright by ASTM Int'l (all rights reserved); Wed Sep 2 00:11:37 EDT 2020 10 Downloaded/printed by Indian Inst of Tech Chennai (Indian Inst of Tech Chennai) pursuant to License Agreement. No further reproductions authorized.

File: data_clean/ASTM_C494-19/page_011.txt
[DOCUMENT: ASTM_C494-19]
[PAGE: 11/15]
[LAYOUT: continuous]
============================================================
All cagaic4ag4m - 19
Test Concrete
Batch 1 Batch 2 Batch 3
Test Test Test
Result T1 Result T2 Result T3

= 71+72+T73
T=

3
Reference Concrete
Batch 1 Batch 2 Batch 3

Test Test Test
Result Ri Result R2 Result R3
R= R1 + R2 + R3

3
FIG. X1.1 Schematic of Minimum Testing for Each Test and Test Age
X2. VERIFICATION TESTING FOR SPECIFIC USE

X2.1 The performance of an admixture in the test concrete
prepared in accordance with this specification may not be indicative of actual performance with the concrete mixture to
be used on a specific project. Therefore, it is advisable that the
user of the admixture perform verification tests using the concrete making materials and mixture proportions that will be
used on a specific project. Practice C1753/C1753M may be
used in addition to the test methods in this specification to
evaluate admixture performance for the project concrete. X2.2 Materials for Tests—The effects of an admixture on the time of setting and water requirement of concrete are
known to vary with the time of its addition during the batching
and mixing sequence. To test an admixture for use in specific
work, the cement, pozzolan, aggregates, and air-entraining
admixture used should be representative of those proposed for
use in the work. Add the admixture in the same manner and at

the same time during the batching and mixing sequence as it will be added on the job. Proportion the concrete mixtures to
have the cementitious materials content specified for use in the
work. If the maximum size of coarse aggregate is greater than
25.0 mm [1 in.], screen the concrete over a 25.0-mm [1-in.] sieve before fabricating test specimens. X2.3. Other Use Conditions—Other conditions are known to affect the overall suitability of the concrete mixture for specific
intended uses. These include the temperature of the materials or the surroundings, the relative humidity, the length of time
between mixing and placing, the amount of mixing activity and other factors. These physical conditions may be incorporated into the tests with intention of revealing potential adverse interactions. As an example, the decrease of slump with time
(slump loss) is a characteristic that should be investigated
under job conditions.

Copyright by ASTM Int'l (all rights reserved); Wed Sep 2 00:11:37 EDT 2020 11 Downloaded/printed by Indian Inst of Tech Chennai (Indian Inst of Tech Chennai) pursuant to License Agreement. No further reproductions authorized.
