Repository: 1carloso1/FUVIA-Agent

File: data_clean/ASTM_C494-19/page_012.txt
[DOCUMENT: ASTM_C494-19]
[PAGE: 12/15]
[LAYOUT: continuous]
============================================================
All caga/c4g4m - 19
X3. USING INFRARED ANALYSIS TO VERIFY LOT-TO-LOT UNIFORMITY

X3.1 Principle X3.1.1 Infrared spectroscopy is used to identify organic and inorganic materials by measuring the interaction of infrared radiation with the material. A specimen of the material is placed between an infrared source and a detector using an
instrument known as an infrared spectrophotometer. The infra-
red radiation is absorbed by the specimen at frequencies
corresponding to the vibrational frequencies of the chemical
bonds between specific groups of atoms (known as functional
groups) that are present in the material. The instrument
produces a graph of radiation transmitted through the specimen as a function of frequency, which is called an infrared
spectrum. By convention, the frequency scale is expressed as the inverse of the wavelength in centimeters, which is known
as the wavenumberand has units of emTM'. Typically, wavenum-
bers in the range from 4000 to 400 cm” are used to identify the
presence of different functional groups. X3.1.2 Historically, infrared spectra were plotted in terms of transmittance, I/Ip, where I is the intensity of radiation passing
through the specimen and I) is the intensity of radiation passing
through the blank (empty cell). With the advent of computers, it has become more common to plot spectra in terms of
absorbance (—log;, (I/Ip)) because absorbance is related lin- early to concentration. X3.1.3 Infrared spectroscopy provides a qualitative means for judging the equivalence of an original sample and subse-
quent samples obtained from different lots of a given admix- ture. Spectral interpretation may be done by functional group identification or by comparison of infrared spectra of unknown materials with those of known materials. For the purposes of
judging equivalence of different lots of an admixture, compari- son of spectra is used in this specification. Spectra plotted in
terms of transmittance or absorbance are acceptable. Although
guidance for judging equivalence is given here, a chemist with training and experience in infrared spectroscopy should be
consulted if necessary. In addition, Practice E1252 as well as
many textbooks and technical articles may be consulted for additional information.

is required if comparing spectra obtained using different instruments and techniques.
X3.3 Comparing Spectra X3.3.1 In accordance with 6.1.1, two infrared absorption spectra are considered equivalent if the same infrared absorp- tion bands at the same relative intensities are present in both spectra. The spectra of the initial and test samples can be
compared by visually comparing the absorption spectra that are plotted on separate pieces of paper, preferably using the same scale. Overlaying the two plotted spectra on a light box may
make comparison easier. If data are available in digital format, the spectra can be plotted and compared on a computer screen. X3.3.2 Software to conduct automated comparison of two spectra is available that can provide a quantitative indication of their equivalence. One such method is called the hit quality
index (HQI) value, and is a numerical measure of the closeness of fit between the test spectrum and the initial spectrum. The
higher the HQI value, the closer the two spectra are to each other. Caution should be exercised when using HQI values to ascertain lot-to-lot uniformity. Noise and other artifacts in the
spectrum can impact the HQI value. It can be a challenge to
determine the minimum HQI value to indicate that the spectra for the test sample and initial sample are equivalent and that there is acceptable lot-to-lot uniformity. The HQI value is not a probability or a percentage, and it has no units. Therefore,
HQI values should not be used as the sole basis for judging
equivalence of spectra and uniformity of product.
X3.4 Judging Equivalence X3.4.1 The following guidelines can be used as indicators that the spectra of the test sample and initial sample are equivalent: X3.4.1.1 The spectra of the test sample and initial sample
have the same number of absorption bands. X3.4.1.2 The wavenumbers (frequencies) of the absorption
bands for the spectra of the initial and test samples are the same X3.4.1.3 The relative intensities of the absorption bands for the spectra of the initial and test samples are similar. X3.4.2 Subjective judgment is involved in deciding whether
two spectra are sufficiently similar to conclude that the lot-to- lot uniformity is acceptable. If differences are found between the spectra of the initial and test samples, a repeat infrared analysis of the test sample is recommended. X3.4.3 Infrared spectra are affected by many factors that do not translate into differences in admixture performance or
composition. X3.4.3.1 Admixtures derived from natural products, such as lignosulfonates and resins, are known to have intrinsic varia- tions in their functional groups that are reflected as variations in their infrared spectra. X3.4.3.2 Varying amounts of water in the specimen being
analyzed may result in spectral changes other than the ampli- tude of the bands associated with the water itself.

X3.2 Requirements X3.2.1 As stated in Section 18, an admixture can be
prepared for infrared analysis by different methods. These include preparing a potassium bromide disk containing the dried residue uniformly dispersed in the disk as well as the various methods cited in Practice E1252. In reporting the results, Section 19 requires that sufficient detail be included on the infrared spectrum so that another analyst would be able to obtain a similar spectrum on the same sample. X3.2.2 Test reports should note how test specimens were
prepared as well as how the specimens were analyzed in the instrument, for example, transmission (KBr pellet or Nujol mull), attenuated total reflectance, and so forth. The resolution at which the spectrum was collected also should be noted. Care
Copyright by ASTM Int'l (all rights reserved); Wed Sep 2 00:11:37 EDT 2020 12 Downloaded/printed by Indian Inst of Tech Chennai (Indian Inst of Tech Chennai) pursuant to License Agreement. No further reproductions authorized.

File: data_clean/ASTM_C494-19/page_013.txt
[DOCUMENT: ASTM_C494-19]
[PAGE: 13/15]
[LAYOUT: continuous]
============================================================
Aly caga/c4g4m - 19
tance as opposed to absorbance, hence the bands point down-
ward rather than upward. Note that wavenumbers and the relative intensities of the absorption bands are in good agree-
ment throughout the spectra. Therefore the two samples would
be considered to be equivalent. X3.5.3 Fig. X3.3 shows the infrared spectra of samples from
two lots of a mid-range water-reducing admixture. Significant differences between the spectra are evident particularly in the fingerprint region. These spectra would not be considered similar and the two lots would not be judged to be equivalent. X3.5.4 Fig. X3.4 shows absorbance spectra of an admixture that were obtained from three repeated measurements at different times without removing the specimen from the spectrometer. The first measurement is shown as “Test 1” and the last is “Test 3.” As water evaporated from the specimen, there was a decrease in amplitude of bands due to free water at
approximately 3400, 1640, and 550 cmTM', which are indicated
with the vertical dashed lines marked with “W“ Some other
bands increased in amplitude with increased evaporation.

X3.5 Examples X3.5.1 Fig. X3.1 shows the infrared absorbance spectra for
two samples of a water-reducer based on calcium lignosul- fonate. The figure shows the typical patterns observed in these
types of spectra. A spectrum has absorption bands of varying intensities and widths. In addition, bands from different com-
ponents in the sample may overlap one another. At the higher
frequency (higher wavenumber) portion of the spectra in Fig.
X3.1, there are bands due to stretching of O-H bonds (the high
amplitude, broad bands) and stretching of C-H bonds (the less intense, narrow bands). The portion of the infrared spectrum
below a wavenumber of about 1800 cmTM! is known as the “fingerprint region” and typically contains many and some-
times overlapping bands. In this example, there is a good match in the locations and intensities of the absorption bands through-
out the spectra for both samples; the two samples would be
considered to be equivalent. X3.5.2 Fig. X3.2 shows infrared spectra of two samples of
a naphthalene sulfonate condensate based high-range water- reducer. These spectra are plotted in terms of percent transmit-
1.00 0.90 0.80 | see Initial Sample 0.70 Absorbance 0.60 0.50 0.40 0.30 0.20 |Test Sample}

Fingerprint Region

0.10 0.00

4000 3500 3000 2500
2000 1500 1000 500
Wavenumber, cm=+
FIG. X3.1 Similar Absorption Spectra for Two Samples of Admixture Based on Calcium Lignosulfonate

Copyright by ASTM Int'l (all rights reserved); Wed Sep 2 00:11:37 EDT 2020 13 Downloaded/printed by Indian Inst of Tech Chennai (Indian Inst of Tech Chennai) pursuant to License Agreement. No further reproductions authorized.

File: data_clean/ASTM_C494-19/page_014.txt
[DOCUMENT: ASTM_C494-19]
[PAGE: 14/15]
[LAYOUT: continuous]
============================================================
Aly caga/cag4am - 19

100
90 Percent Transmittance 80
70
60
50 —
40

4000 3500 3000 2500 2000 1500 1000 500
Wavenumber, cm~!

FIG. X3.2 Similar Spectra (Percent Transmittance) for Two Samples of Admixture Based on Naphthalene Sulfonate Condensate

1.00 0.90 0.80
_~ Initial Sample
ee
0.70 Absorbance 0.60 0.50 0.40 0.30 ;
0.20 i 0.10 SE
Is
0.00

4000 3500 3000 2500 2000 1500 1000 500
Wavenumber, cm=!
FIG. X3.3 Example of Different Absorption Spectra for Two Samples of Water-Reducing Admixtures

Copyright by ASTM Int'l (all rights reserved); Wed Sep 2 00:11:37 EDT 2020 14 Downloaded/printed by Indian Inst of Tech Chennai (Indian Inst of Tech Chennai) pursuant to License Agreement. No further reproductions authorized.

File: data_clean/ASTM_C494-19/page_015.txt
[DOCUMENT: ASTM_C494-19]
[PAGE: 15/15]
[LAYOUT: continuous]
============================================================
Ally cagaicag4m - 19

0.9 0.8 0.7 0.6 Absorbance 0.5 0.4 0.3 0.2 0.1 0.0

4000 3500 3000 2500 2000 1500 1000 500
Wavenumber, cm=}

FIG. X3.4 Effect of Change in Water Content of Same Specimen Tested at Different Times Without Removal from Instrument

SUMMARY OF CHANGES

Committee C09 has identified the location of selected changes to this standard since the last issue
(C494/C494M — 17) that may impact the use of this standard. (Approved Dec. 15, 2019.)

(1) The specification was revised extensively.

ASTM International takes no position respecting the validity of any patent rights asserted in connection with any item mentioned
in this standard. Users of this standard are expressly advised that determination of the validity of any such patent rights, and the risk
of infringement of such rights, are entirely their own responsibility.
This standard is subject to revision at any time by the responsible technical committee and must be reviewed every five years and if not revised, either reapproved or withdrawn. Your comments are invited either for revision of this standard or for additional standards
and should be addressed to ASTM International Headquarters. Your comments will receive careful consideration at a meeting of the
responsible technical committee, which you may attend. If you feel that your comments have not received a fair hearing you should
make your views known to the ASTM Committee on Standards, at the address shown below.
This standard is copyrighted by ASTM International, 100 Barr Harbor Drive, PO Box C700, West Conshohocken, PA 19428-2959,
United States. Individual reprints (single or multiple copies) of this standard may be obtained by contacting ASTM at the above
address or at 610-832-9585 (phone), 610-832-9555 (fax), or service@asim.org (e-mail); or through the ASTM website
(www.astm.org). Permission rights to photocopy the standard may also be secured from the Copyright Clearance Center, 222
Rosewood Drive, Danvers, MA 01923, Tel: (978) 646-2600; http://www.copyright.com/

Copyright by ASTM Int'l (all rights reserved); Wed Sep 2 00:11:37 EDT 2020 15 Downloaded/printed by
Indian Inst of Tech Chennai (Indian Inst of Tech Chennai) pursuant to License Agreement. No further reproductions authorized.
